Repository: qyuan7/polymer_permeability_imputation

# polymer_permeability_imputation
Code for imputation of gas permeability database with missing values

File: Datasets/Database_imputed_BLR_ERT.csv (part 1 of 12)
Polymer Type,Unnamed: 1,Polymer,He,H2,O2,N2,CO2,CH4,Unnamed: 18,Unnamed: 19,Unnamed: 20,log10_He,log10_H2,log10_O2,log10_N2,log10_CO2,log10_CH4,log10_He_Bayesian,log10_H2_Bayesian,log10_O2_Bayesian,log10_N2_Bayesian,log10_CO2_Bayesian,log10_CH4_Bayesian,log10_He_etree,log10_H2_etree,log10_O2_etree,log10_N2_etree,log10_CO2_etree,log10_CH4_etree
Carbon Molecular Sieves,CMS,Carbonized polymer at 300C,62,,4.2,0.94,11.8,,,Okamoto,http://dx.doi.org/10.1021/ie990209p,1.792391689,,0.62324929,-0.026872146,1.071882007,,1.792391689,1.699653523,0.62324929,-0.026872146,1.071882007,-0.306615078,1.792391689,1.569233361,0.62324929,-0.026872146,1.071882007,-0.215192189
Carbon Molecular Sieves,CMS,Carbonized polymer at 400C,42,,3.8,0.86,11.2,,,Okamoto,http://dx.doi.org/10.1021/ie990209p,1.62324929,,0.579783597,-0.065501549,1.049218023,,1.62324929,1.565742855,0.579783597,-0.065501549,1.049218023,-0.225629562,1.62324929,1.476503301,0.579783597,-0.065501549,1.049218023,-0.252149561
Carbon Molecular Sieves,CMS,Carbonized polymer at 560C,158,,28,7.4,74,,,Okamoto,http://dx.doi.org/10.1021/ie990209p,2.198657087,,1.447158031,0.86923172,1.86923172,,2.198657087,2.24429015,1.447158031,0.86923172,1.86923172,0.785393968,2.198657087,2.191072178,1.447158031,0.86923172,1.86923172,0.727320144
Carbon Molecular Sieves,CMS,Carbonized polymer at 580C,220,,44,12,98,,,Okamoto,http://dx.doi.org/10.1021/ie990209p,2.342422681,,1.643452676,1.079181246,1.991226076,,2.342422681,2.397234001,1.643452676,1.079181246,1.991226076,0.993248992,2.342422681,2.202805886,1.643452676,1.079181246,1.991226076,1.103959344
Carbon Molecular Sieves,CMS,Carbonized polymer at 600C,220,,56,17.4,118,,,Okamoto,http://dx.doi.org/10.1021/ie990209p,2.342422681,,1.748188027,1.240549248,2.071882007,,2.342422681,2.412701826,1.748188027,1.240549248,2.071882007,1.222577103,2.342422681,2.212816049,1.748188027,1.240549248,2.071882007,1.104062755
Carbon Molecular Sieves,CMS,Carbonized polymer at 625C,240,,64,19.4,136,,,Okamoto,http://dx.doi.org/10.1021/ie990209p,2.380211242,,1.806179974,1.28780173,2.133538908,,2.380211242,2.462967395,1.806179974,1.28780173,2.133538908,1.276023112,2.380211242,2.277818553,1.806179974,1.28780173,2.133538908,1.094761873
Carbon Molecular Sieves,CMS,Carbonized polymer at 650C,220,,34,8.4,84,,,Okamoto,http://dx.doi.org/10.1021/ie990209p,2.342422681,,1.531478917,0.924279286,1.924279286,,2.342422681,2.379079199,1.531478917,0.924279286,1.924279286,0.768373641,2.342422681,2.172758507,1.531478917,0.924279286,1.924279286,0.80556724
Carbon Molecular Sieves,CMS,Carbonized polymer at 700C,36,,0.48,0.13,1.36,,,Okamoto,http://dx.doi.org/10.1021/ie990209p,1.556302501,,-0.318758763,-0.886056648,0.133538908,,1.556302501,1.190551517,-0.318758763,-0.886056648,0.133538908,-1.586619334,1.556302501,1.060549053,-0.318758763,-0.886056648,0.133538908,-1.266445396
Cellulosic Polymers,,Ethyl cellulose,,54.4,11.9,3.18,67.7,6.1,,Li 2001,http://www.sciencedirect.com/science/article/pii/S0032386101001215,,1.7355989,1.075546961,0.50242712,1.830588669,0.785329835,1.590613582,1.7355989,1.075546961,0.50242712,1.830588669,0.785329835,1.580075848,1.7355989,1.075546961,0.50242712,1.830588669,0.785329835
Cellulosic Polymers,,Ethyl cellulose,53,76,18,5,110,12,,Khan 2006,http://dx.doi.org/10.1021/ma060601w,1.72427587,1.880813592,1.255272505,0.698970004,2.041392685,1.079181246,1.72427587,1.880813592,1.255272505,0.698970004,2.041392685,1.079181246,1.72427587,1.880813592,1.255272505,0.698970004,2.041392685,1.079181246
Cellulosic Polymers,,Cellulose acetate,,,0.8,,2.4,,,Allen 1977,http://www.sciencedirect.com/science/article/pii/S037673880083241X,,,-0.096910013,,0.380211242,,1.13366724,1.024007845,-0.096910013,-0.873345859,0.380211242,-1.063054893,0.575474681,0.671532078,-0.096910013,-0.969149497,0.380211242,-1.247259818
Cellulosic Polymers,,Cellulose acetate,,14.9,1.05,0.231,5.96,0.205,,Li 1995,http://dx.doi.org/10.1002/app.1995.070580906,,1.173186268,0.021189299,-0.63638802,0.77524626,-0.688246139,1.183070926,1.173186268,0.021189299,-0.63638802,0.77524626,-0.688246139,1.123339785,1.173186268,0.021189299,-0.63638802,0.77524626,-0.688246139
Cellulosic Polymers,,Cellulose acetate (DS = 1.75),9.34,6.05,0.32,0.057,1.84,0.052,,Puleo 1989,http://www.sciencedirect.com/science/article/pii/S0376738800830835,0.970346876,0.781755375,-0.494850022,-1.244125144,0.264817823,-1.283996656,0.970346876,0.781755375,-0.494850022,-1.244125144,0.264817823,-1.283996656,0.970346876,0.781755375,-0.494850022,-1.244125144,0.264817823,-1.283996656
Cellulosic Polymers,,Cellulose acetate (DS = 2.45),16,12,0.82,0.15,4.75,0.15,,Puleo 1989,http://www.sciencedirect.com/science/article/pii/S0376738800830835,1.204119983,1.079181246,-0.086186148,-0.823908741,0.67669361,-0.823908741,1.204119983,1.079181246,-0.086186148,-0.823908741,0.67669361,-0.823908741,1.204119983,1.079181246,-0.086186148,-0.823908741,0.67669361,-0.823908741
Cellulosic Polymers,,Cellulose acetate (DS = 2.84),19.6,15.5,1.46,0.23,6.56,0.2,,Puleo 1989,http://www.sciencedirect.com/science/article/pii/S0376738800830835,1.292256071,1.190331698,0.164352856,-0.638272164,0.816903839,-0.698970004,1.292256071,1.190331698,0.164352856,-0.638272164,0.816903839,-0.698970004,1.292256071,1.190331698,0.164352856,-0.638272164,0.816903839,-0.698970004
Cellulosic Polymers,,Cellulose nitrate,,2,0.6,0.12,,,,Bixler 1971,http://books.google.com.au/books?id=Hc6ioeRc7p8C&lpg=PA305&ots=p1TsIRrlt7&dq=Bixler%20Sweeting%20polymer%20films&pg=PA305,,0.301029996,-0.22184875,-0.920818754,,,0.366099026,0.301029996,-0.22184875,-0.920818754,0.476244365,-0.581990611,0.325898879,0.301029996,-0.22184875,-0.920818754,0.506213646,-0.915449327
Cellulosic Polymers,,Ethyl Cellulose 1 (49 wt% ethoxy),47,68,15,4.3,91,9.2,,Khan 2008,http://www.sciencedirect.com/science/article/pii/S0376738808000227,1.672097858,1.832508913,1.176091259,0.633468456,1.959041392,0.963787827,1.672097858,1.832508913,1.176091259,0.633468456,1.959041392,0.963787827,1.672097858,1.832508913,1.176091259,0.633468456,1.959041392,0.963787827
Cellulosic Polymers,EC-1 + 0.31 DS carbamate,,57,75,17,4.7,100,10.5,,Khan 2008,http://www.sciencedirect.com/science/article/pii/S0376738808000227,1.755874856,1.875061263,1.230448921,0.672097858,2,1.021189299,1.755874856,1.875061263,1.230448921,0.672097858,2,1.021189299,1.755874856,1.875061263,1.230448921,0.672097858,2,1.021189299
Cellulosic Polymers,,Ethyl Cellulose 2 (45.6 wt% ethoxy),41,59,13,3.5,80,7.5,,Khan 2008,http://www.sciencedirect.com/science/article/pii/S0376738808000227,1.612783857,1.770852012,1.113943352,0.544068044,1.903089987,0.875061263,1.612783857,1.770852012,1.113943352,0.544068044,1.903089987,0.875061263,1.612783857,1.770852012,1.113943352,0.544068044,1.903089987,0.875061263
Cellulosic Polymers,EC-2 + 0.5 DS carbamate,,51,71,15,3.9,89,8.4,,Khan 2008,http://www.sciencedirect.com/science/article/pii/S0376738808000227,1.707570176,1.851258349,1.176091259,0.591064607,1.949390007,0.924279286,1.707570176,1.851258349,1.176091259,0.591064607,1.949390007,0.924279286,1.707570176,1.851258349,1.176091259,0.591064607,1.949390007,0.924279286
Cellulosic Polymers,,Cellulose acetate 3 (36.7 wt% acetyl),15,12,0.67,0.14,4.6,0.15,,Khan 2008,http://www.sciencedirect.com/science/article/pii/S0376738808000227,1.176091259,1.079181246,-0.173925197,-0.853871964,0.662757832,-0.823908741,1.176091259,1.079181246,-0.173925197,-0.853871964,0.662757832,-0.823908741,1.176091259,1.079181246,-0.173925197,-0.853871964,0.662757832,-0.823908741
Cellulosic Polymers,CA-3 + 0.54 DS carbamate,,27,26,3.1,0.66,19,0.83,,Khan 2008,http://www.sciencedirect.com/science/article/pii/S0376738808000227,1.431363764,1.414973348,0.491361694,-0.180456064,1.278753601,-0.080921908,1.431363764,1.414973348,0.491361694,-0.180456064,1.278753601,-0.080921908,1.431363764,1.414973348,0.491361694,-0.180456064,1.278753601,-0.080921908
Cellulosic Polymers,,Cellulose acetate 4 (26.9 wt% acetyl),8.4,5.7,0.28,0.044,1.7,0.045,,Khan 2008,http://www.sciencedirect.com/science/article/pii/S0376738808000227,0.924279286,0.755874856,-0.552841969,-1.356547324,0.230448921,-1.346787486,0.924279286,0.755874856,-0.552841969,-1.356547324,0.230448921,-1.346787486,0.924279286,0.755874856,-0.552841969,-1.356547324,0.230448921,-1.346787486
Cellulosic Polymers,CA-4 + 1.20 DS carbamate,,34,36,5.5,1.3,38,1.97,,Khan 2008,http://www.sciencedirect.com/science/article/pii/S0376738808000227,1.531478917,1.556302501,0.740362689,0.113943352,1.579783597,0.294466226,1.531478917,1.556302501,0.740362689,0.113943352,1.579783597,0.294466226,1.531478917,1.556302501,0.740362689,0.113943352,1.579783597,0.294466226
Conjugated Polymers (excl. subst. acetylenes/propynes),,Polyaniline (as cast),2.78,2.51,0.12,0.017,0.67,0.005,,Chang 1996,http://dx.doi.org/10.1002/(SICI)1097-4628(19961128)62:9%3C1427::AID-APP12%3E3.0.CO;2-W,0.444044796,0.399673721,-0.920818754,-1.769551079,-0.173925197,-2.301029996,0.444044796,0.399673721,-0.920818754,-1.769551079,-0.173925197,-2.301029996,0.444044796,0.399673721,-0.920818754,-1.769551079,-0.173925197,-2.301029996
Conjugated Polymers (excl. subst. acetylenes/propynes),,Polyaniline (HCl doped),0.319,0.121,0.016,,0.034,,,Chang 1996,http://dx.doi.org/10.1002/(SICI)1097-4628(19961128)62:9%3C1427::AID-APP12%3E3.0.CO;2-W,-0.496209317,-0.91721463,-1.795880017,,-1.468521083,,-0.496209317,-0.91721463,-1.795880017,-2.438918593,-1.468521083,-2.441542397,-0.496209317,-0.91721463,-1.795880017,-3.062405729,-1.468521083,-3.246505085
Conjugated Polymers (excl. subst. acetylenes/propynes),,Polyaniline (undoped),3.66,3.14,0.135,0.01,0.771,,,Chang 1996,http://dx.doi.org/10.1002/(SICI)1097-4628(19961128)62:9%3C1427::AID-APP12%3E3.0.CO;2-W,0.563481085,0.496929648,-0.869666232,-2,-0.112945622,,0.563481085,0.496929648,-0.869666232,-2,-0.112945622,-2.187262817,0.563481085,0.496929648,-0.869666232,-2,-0.112945622,-2.124030457
Conjugated Polymers (excl. subst. acetylenes/propynes),,Polyaniline (as cast),,1.477,0.088,0.009,0.291,,,Illing 2005,http://www.sciencedirect.com/science/article/pii/S0376738805000402,,0.169380495,-1.055517328,-2.045757491,-0.536107011,,0.367275938,0.169380495,-1.055517328,-2.045757491,-0.536107011,-2.237266984,0.307564015,0.169380495,-1.055517328,-2.045757491,-0.536107011,-2.176198572
Conjugated Polymers (excl. subst. acetylenes/propynes),,Polyaniline (redoped),,1.753,0.052,0.0059,0.076,,,Illing 2005,http://www.sciencedirect.com/science/article/pii/S0376738805000402,,0.243781916,-1.283996656,-2.229147988,-1.119186408,,0.587737505,0.243781916,-1.283996656,-2.229147988,-1.119186408,-2.769031256,0.385096165,0.243781916,-1.283996656,-2.229147988,-1.119186408,-2.398728251
Conjugated Polymers (excl. subst. acetylenes/propynes),,Polyaniline (annealed),,3.707,0.121,0.019,0.476,0.013,,Rebattet 1995,http://dx.doi.org/10.1002/app.1995.070571307,,0.569022586,-0.91721463,-1.721246399,-0.322393047,-1.886056648,0.684225633,0.569022586,-0.91721463,-1.721246399,-0.322393047,-1.886056648,0.663863318,0.569022586,-0.91721463,-1.721246399,-0.322393047,-1.886056648
Conjugated Polymers (excl. subst. acetylenes/propynes),,Polyaniline (doped),,0.29,0.01,0.004,0.035,0.003,,Rebattet 1995,http://dx.doi.org/10.1002/app.1995.070571307,,-0.537602002,-2,-2.397940009,-1.455931956,-2.522878745,-0.190538706,-0.537602002,-2,-2.397940009,-1.455931956,-2.522878745,-0.196274698,-0.537602002,-2,-2.397940009,-1.455931956,-2.522878745
Conjugated Polymers (excl. subst. acetylenes/propynes),,Polyaniline (undoped),,4.53,0.15,0.016,0.568,0.011,,Rebattet 1995,http://dx.doi.org/10.1002/app.1995.070571307,,0.656098202,-0.823908741,-1.795880017,-0.245651664,-1.958607315,0.734193605,0.656098202,-0.823908741,-1.795880017,-0.245651664,-1.958607315,0.704557082,0.656098202,-0.823908741,-1.795880017,-0.245651664,-1.958607315
Conjugated Polymers (excl. subst. acetylenes/propynes),,Polyaniline (redoped),,4.35,0.142,0.01,0.547,0.007,,Rebattet 1995,http://dx.doi.org/10.1002/app.1995.070571307,,0.638489257,-0.847711656,-2,-0.262012674,-2.15490196,0.68753064,0.638489257,-0.847711656,-2,-0.262012674,-2.15490196,0.745822171,0.638489257,-0.847711656,-2,-0.262012674,-2.15490196
Conjugated Polymers (excl. subst. acetylenes/propynes),,Polyaniline (emeraldine base),4.29,4.38,0.151,0.0165,0.72,0.0078,,Wang 1999,http://www.sciencedirect.com/science/article/pii/S0379677998010571,0.632457292,0.641474111,-0.821023053,-1.782516056,-0.142667504,-2.107905397,0.632457292,0.641474111,-0.821023053,-1.782516056,-0.142667504,-2.107905397,0.632457292,0.641474111,-0.821023053,-1.782516056,-0.142667504,-2.107905397
Conjugated Polymers (excl. subst. acetylenes/propynes),,Polyaniline-NO3 doped,,,0.129,0.0087,0.401,0.0073,,Kuwabata 1994,http://www.sciencedirect.com/science/article/pii/0376738894000107,,,-0.88941029,-2.060480747,-0.396855627,-2.13667714,0.535508669,0.465652947,-0.88941029,-2.060480747,-0.396855627,-2.13667714,0.882356586,0.639079904,-0.88941029,-2.060480747,-0.396855627,-2.13667714
Conjugated Polymers (excl. subst. acetylenes/propynes),,Polyaniline-CL doped,,,0.142,0.0096,0.462,0.0089,,Kuwabata 1994,http://www.sciencedirect.com/science/article/pii/0376738894000107,,,-0.847711656,-2.017728767,-0.335358024,-2.050609993,0.534633086,0.484588276,-0.847711656,-2.017728767,-0.335358024,-2.050609993,0.824909436,0.688101806,-0.847711656,-2.017728767,-0.335358024,-2.050609993
Conjugated Polymers (excl. subst. acetylenes/propynes),,Polyaniline,4.15,3.66,0.19,0.03,0.91,,,Chang 1996,http://dx.doi.org/10.1002/(SICI)1097-4628(19961128)62:9%3C1427::AID-APP12%3E3.0.CO;2-W,0.618048097,0.563481085,-0.721246399,-1.522878745,-0.040958608,,0.618048097,0.563481085,-0.721246399,-1.522878745,-0.040958608,-1.616748636,0.618048097,0.563481085,-0.721246399,-1.522878745,-0.040958608,-1.669763386
Conjugated Polymers (excl. subst. acetylenes/propynes),,Polymethoxyaniline,6.19,6.04,0.202,0.047,1.06,,,Chang 1996,http://dx.doi.org/10.1002/(SICI)1097-4628(19961128)62:9%3C1427::AID-APP12%3E3.0.CO;2-W,0.791690649,0.781036939,-0.694648631,-1.327902142,0.025305865,,0.791690649,0.781036939,-0.694648631,-1.327902142,0.025305865,-1.478661728,0.791690649,0.781036939,-0.694648631,-1.327902142,0.025305865,-1.58944075
Conjugated Polymers (excl. subst. acetylenes/propynes),,Polyethoxyaniline,9.73,8.1,0.62,0.107,2.22,,,Chang 1996,http://dx.doi.org/10.1002/(SICI)1097-4628(19961128)62:9%3C1427::AID-APP12%3E3.0.CO;2-W,0.98811284,0.908485019,-0.207608311,-0.970616222,0.346352974,,0.98811284,0.908485019,-0.207608311,-0.970616222,0.346352974,-1.089706238,0.98811284,0.908485019,-0.207608311,-0.970616222,0.346352974,-1.022161948
Conjugated Polymers (excl. subst. acetylenes/propynes),,Poly(N-methylpyrrole),,,2.04,0.33,6.9,0.22,,Liang 1991,http://dx.doi.org/10.1021/cm00015a007,,,0.309630167,-0.48148606,0.838849091,-0.657577319,1.422145151,1.378220418,0.309630167,-0.48148606,0.838849091,-0.657577319,1.408296223,1.410239818,0.309630167,-0.48148606,0.838849091,-0.657577319
Conjugated Polymers (excl. subst. acetylenes/propynes),,Poly(N-methyl pyrrole) NO3 doped,,,1.26,0.16,2.82,0.17,,Liang 1991,http://dx.doi.org/10.1021/cm00015a007,,,0.100370545,-0.795880017,0.450249108,-0.769551079,1.162036628,1.147607146,0.100370545,-0.795880017,0.450249108,-0.769551079,1.191146928,1.195971545,0.100370545,-0.795880017,0.450249108,-0.769551079
Conjugated Polymers (excl. subst. acetylenes/propynes),,Poly(3-dodecyl thiophene),,,20.2,9.4,88.2,,,Musselman 1999,http://www.sciencedirect.com/science/article/pii/S0376738898001276,,,1.305351369,0.973127854,1.945468585,,1.835290879,1.904413013,1.305351369,0.973127854,1.945468585,1.139764482,2.193531391,2.182134437,1.305351369,0.973127854,1.945468585,0.888611992
Conjugated Polymers (excl. subst. acetylenes/propynes),,Poly(phenylene vinylene) 3b,,,6.6,1.8,24,,,Sakaguchi 2010,http://dx.doi.org/10.1002/app.32135,,,0.819543936,0.255272505,1.380211242,,1.636487537,1.648980115,0.819543936,0.255272505,1.380211242,0.25587199,1.682384831,1.572559956,0.819543936,0.255272505,1.380211242,0.11049245
Conjugated Polymers (excl. subst. acetylenes/propynes),,Poly(phenylene vinylene) 3c,,,6.5,1.5,26,,,Sakaguchi 2010,http://dx.doi.org/10.1002/app.32135,,,0.812913357,0.176091259,1.414973348,,1.646867077,1.681354915,0.812913357,0.176091259,1.414973348,0.166789086,1.689832334,1.680503171,0.812913357,0.176091259,1.414973348,0.048103201
Conjugated Polymers (excl. subst. acetylenes/propynes),,Poly(phenylene vinylene) 3d,,,3.5,1.1,14,,,Sakaguchi 2010,http://dx.doi.org/10.1002/app.32135,,,0.544068044,0.041392685,1.146128036,,1.401969982,1.377740602,0.544068044,0.041392685,1.146128036,0.067320272,1.550880528,1.48834051,0.544068044,0.041392685,1.146128036,0.054956072
Conjugated Polymers (excl. subst. acetylenes/propynes),,Poly(phenylene vinylene) 3e,,,12,3.9,60,,,Sakaguchi 2010,http://dx.doi.org/10.1002/app.32135,,,1.079181246,0.591064607,1.77815125,,1.724031655,1.801601941,1.079181246,0.591064607,1.77815125,0.70706062,1.654909835,1.770021749,1.079181246,0.591064607,1.77815125,0.802017144
Conjugated Polymers (excl. subst. acetylenes/propynes),,Poly(phenylene vinylene) 3f,,,12,4.5,61,,,Sakaguchi 2010,http://dx.doi.org/10.1002/app.32135,,,1.079181246,0.653212514,1.785329835,,1.693451687,1.76361451,1.079181246,0.653212514,1.785329835,0.797747292,1.681776481,1.780641415,1.079181246,0.653212514,1.785329835,0.792210811
High Temperature Polymers,,Polytriazole,14,,1.16,0.14,5.2,0.09,,Gebben 1989,http://www.sciencedirect.com/science/article/pii/S0376738800811680,1.146128036,,0.064457989,-0.853871964,0.716003344,-1.045757491,1.146128036,1.133155691,0.064457989,-0.853871964,0.716003344,-1.045757491,1.146128036,1.173129075,0.064457989,-0.853871964,0.716003344,-1.045757491
High Temperature Polymers,,Polybenzoxazinoneimide (1),,2.56,0.082,0.0053,0.26,,,Polotskaya 2005,http://www.sciencedirect.com/science/article/pii/S0032386105002314,,0.408239965,-1.086186148,-2.27572413,-0.585026652,,0.5881997,0.408239965,-1.086186148,-2.27572413,-0.585026652,-2.663864255,0.517026457,0.408239965,-1.086186148,-2.27572413,-0.585026652,-2.423130239
High Temperature Polymers,PIM-1 heterocyclic polymer,,660,1300,370,92,2300,125,,Budd 2005,http://www.sciencedirect.com/science/article/B6TGK-4FGX5C5-1/2/83c20ddad8097af6df788d80ee1a45a2,2.819543936,3.113943352,2.568201724,1.963787827,3.361727836,2.096910013,2.819543936,3.113943352,2.568201724,1.963787827,3.361727836,2.096910013,2.819543936,3.113943352,2.568201724,1.963787827,3.361727836,2.096910013
High Temperature Polymers,PIM-7 heterocyclic polymer,,440,860,190,42,1100,62,,Budd 2005,http://www.sciencedirect.com/science/article/B6TGK-4FGX5C5-1/2/83c20ddad8097af6df788d80ee1a45a2,2.643452676,2.934498451,2.278753601,1.62324929,3.041392685,1.792391689,2.643452676,2.934498451,2.278753601,1.62324929,3.041392685,1.792391689,2.643452676,2.934498451,2.278753601,1.62324929,3.041392685,1.792391689
High Temperature Polymers,PIM-1 heterocyclic polymer,,760,1630,580,180,4390,310,,Budd 2008,http://www.sciencedirect.com/science/article/pii/S0376738808008284,2.880813592,3.212187604,2.763427994,2.255272505,3.64246452,2.491361694,2.880813592,3.212187604,2.763427994,2.255272505,3.64246452,2.491361694,2.880813592,3.212187604,2.763427994,2.255272505,3.64246452,2.491361694
High Temperature Polymers,PIM-1,,740,1600,530,155,3700,240,,Budd 2008,http://www.sciencedirect.com/science/article/pii/S0376738808008284,2.86923172,3.204119983,2.72427587,2.190331698,3.568201724,2.380211242,2.86923172,3.204119983,2.72427587,2.190331698,3.568201724,2.380211242,2.86923172,3.204119983,2.72427587,2.190331698,3.568201724,2.380211242
High Temperature Polymers,PIM-1,,,,1133,353,5366,,,Du 2008,http://dx.doi.org/10.1021/ma801858d,,,3.05422991,2.547774705,3.729650668,,3.10363971,3.458454261,3.05422991,2.547774705,3.729650668,2.784184602,3.013290397,3.380098647,3.05422991,2.547774705,3.729650668,2.791771131
High Temperature Polymers,TFMPSPIM1,,,,156,33,731,,,Du 2008,http://dx.doi.org/10.1021/ma801858d,,,2.193124598,1.51851394,2.863917377,,2.58654453,2.843043787,2.193124598,1.51851394,2.863917377,1.624150272,2.572147371,2.832696246,2.193124598,1.51851394,2.863917377,1.63216109
High Temperature Polymers,TFMPSPIM2,,,,308,75,1476,,,Du 2008,http://dx.doi.org/10.1021/ma801858d,,,2.488550717,1.875061263,3.169086357,,2.759026013,3.051074039,2.488550717,1.875061263,3.169086357,2.030861256,2.517515805,2.791952258,2.488550717,1.875061263,3.169086357,2.226001336
High Temperature Polymers,TFMPSPIM3,,,,561,158,2841,,,Du 2008,http://dx.doi.org/10.1021/ma801858d,,,2.748962861,2.198657087,3.453471234,,2.900520675,3.226903876,2.748962861,2.198657087,3.453471234,2.409814771,2.812108126,3.182164377,2.748962861,2.198657087,3.453471234,2.441332988
High Temperature Polymers,TFMPSPIM4,,,,737,217,3616,,,Du 2008,http://dx.doi.org/10.1021/ma801858d,,,2.867467488,2.336459734,3.558228422,,2.979385105,3.315753583,2.867467488,2.336459734,3.558228422,2.557160813,2.959150779,3.34052484,2.867467488,2.336459734,3.558228422,2.587341661
High Temperature Polymers,PIM-PI-1,,260,530,150,47,1100,77,,Ghanem 2009,http://dx.doi.org/10.1021/ma901430q,2.414973348,2.72427587,2.176091259,1.672097858,3.041392685,1.886490725,2.414973348,2.72427587,2.176091259,1.672097858,3.041392685,1.886490725,2.414973348,2.72427587,2.176091259,1.672097858,3.041392685,1.886490725
High Temperature Polymers,PIM-PI-2,,160,220,39,9,210,9,,Ghanem 2009,http://dx.doi.org/10.1021/ma901430q,2.204119983,2.342422681,1.591064607,0.954242509,2.322219295,0.954242509,2.204119983,2.342422681,1.591064607,0.954242509,2.322219295,0.954242509,2.204119983,2.342422681,1.591064607,0.954242509,2.322219295,0.954242509
High Temperature Polymers,PIM-PI-3,,190,360,85,23,520,27,,Ghanem 2009,http://dx.doi.org/10.1021/ma901430q,2.278753601,2.556302501,1.929418926,1.361727836,2.716003344,1.431363764,2.278753601,2.556302501,1.929418926,1.361727836,2.716003344,1.431363764,2.278753601,2.556302501,1.929418926,1.361727836,2.716003344,1.431363764
High Temperature Polymers,PIM-PI-4,,205,300,64,16,420,20,,Ghanem 2009,http://dx.doi.org/10.1021/ma901430q,2.311753861,2.477121255,1.806179974,1.204119983,2.62324929,1.301029996,2.311753861,2.477121255,1.806179974,1.204119983,2.62324929,1.301029996,2.311753861,2.477121255,1.806179974,1.204119983,2.62324929,1.301029996
High Temperature Polymers,PIM-PI-7,,190,350,77,19,510,27,,Ghanem 2009,http://dx.doi.org/10.1021/ma901430q,2.278753601,2.544068044,1.886490725,1.278753601,2.707570176,1.431363764,2.278753601,2.544068044,1.886490725,1.278753601,2.707570176,1.431363764,2.278753601,2.544068044,1.886490725,1.278753601,2.707570176,1.431363764
High Temperature Polymers,PIM-PI-8i,,660,1600,545,160,3700,260,,Ghanem 2009,http://dx.doi.org/10.1021/ma901430q,2.819543936,3.204119983,2.736396502,2.204119983,3.568201724,2.414973348,2.819543936,3.204119983,2.736396502,2.204119983,3.568201724,2.414973348,2.819543936,3.204119983,2.736396502,2.204119983,3.568201724,2.414973348
High Temperature Polymers,PIM-PI-8ii,,425,1020,320,100,2270,170,,Ghanem 2009,http://dx.doi.org/10.1021/ma901430q,2.62838893,3.008600172,2.505149978,2,3.356025857,2.230448921,2.62838893,3.008600172,2.505149978,2,3.356025857,2.230448921,2.62838893,3.008600172,2.505149978,2,3.356025857,2.230448921
High Temperature Polymers,PIM-1,,1368,3580,1790,727,8319,,,Du 2009,http://dx.doi.org/10.1021/ma9009017,3.136086097,3.553883027,3.252853031,2.861534411,3.920071124,,3.136086097,3.553883027,3.252853031,2.861534411,3.920071124,3.224348206,3.136086097,3.553883027,3.252853031,2.861534411,3.920071124,3.083417691
High Temperature Polymers,Carboxylated PIM (120C/1/hr),,616,1540,534,162,2543,,,Du 2009,http://dx.doi.org/10.1021/ma9009017,2.789580712,3.187520721,2.727541257,2.209515015,3.40534636,,2.789580712,3.187520721,2.727541257,2.209515015,3.40534636,2.532557052,2.789580712,3.187520721,2.727541257,2.209515015,3.40534636,2.46884677
High Temperature Polymers,PBO-PI 0/100,,23.6,14.3,0.72,0.09,2.7,0.03,,Jung 2010,http://www.sciencedirect.com/science/article/pii/S0376738810000141,1.372912003,1.155336037,-0.142667504,-1.045757491,0.431363764,-1.522878745,1.372912003,1.155336037,-0.142667504,-1.045757491,0.431363764,-1.522878745,1.372912003,1.155336037,-0.142667504,-1.045757491,0.431363764,-1.522878745
High Temperature Polymers,PBO-PI 20/80,,29.8,38.2,2.2,0.4,11.4,0.3,,Jung 2010,http://www.sciencedirect.com/science/article/pii/S0376738810000141,1.474216264,1.582063363,0.342422681,-0.397940009,1.056904851,-0.522878745,1.474216264,1.582063363,0.342422681,-0.397940009,1.056904851,-0.522878745,1.474216264,1.582063363,0.342422681,-0.397940009,1.056904851,-0.522878745
High Temperature Polymers,PBO-PI 50/50,,42.1,47.1,4.8,0.82,25.3,0.65,,Jung 2010,http://www.sciencedirect.com/science/article/pii/S0376738810000141,1.624282096,1.673020907,0.681241237,-0.086186148,1.403120521,-0.187086643,1.624282096,1.673020907,0.681241237,-0.086186148,1.403120521,-0.187086643,1.624282096,1.673020907,0.681241237,-0.086186148,1.403120521,-0.187086643
High Temperature Polymers,PBO-PI 80/20,,479,623,90,18,389,14,,Jung 2010,http://www.sciencedirect.com/science/article/pii/S0376738810000141,2.680335513,2.794488047,1.954242509,1.255272505,2.589949601,1.146128036,2.680335513,2.794488047,1.954242509,1.255272505,2.589949601,1.146128036,2.680335513,2.794488047,1.954242509,1.255272505,2.589949601,1.146128036
High Temperature Polymers,PBO-PI 100/0,,857,1228,220,48,1014,41,,Jung 2010,http://www.sciencedirect.com/science/article/pii/S0376738810000141,2.932980822,3.089198367,2.342422681,1.681241237,3.006037955,1.612783857,2.932980822,3.089198367,2.342422681,1.681241237,3.006037955,1.612783857,2.932980822,3.089198367,2.342422681,1.681241237,3.006037955,1.612783857
High Temperature Polymers,BPGB-TADPO poly(phenylquinoxaline),,,17.2,1.97,3.44,,,,Gao 1996,http://www.sciencedirect.com/science/article/pii/0032386196810950,,1.235528447,0.294466226,0.536558443,,,1.412070917,1.235528447,0.294466226,0.536558443,0.92028797,0.480229496,1.178207117,1.235528447,0.294466226,0.536558443,1.546501257,0.675055942
High Temperature Polymers,FPBO-1 polybenzoxazole,,,120,16.4,3.4,61,1.6,,Okamoto 1992,http://dx.doi.org/10.1002/polb.1992.090301106,,2.079181246,1.214843848,0.531478917,1.785329835,0.204119983,2.100439519,2.079181246,1.214843848,0.531478917,1.785329835,0.204119983,2.141430114,2.079181246,1.214843848,0.531478917,1.785329835,0.204119983
High Temperature Polymers,FPBO-2 polybenzoxazole,,,24,1.44,0.21,4.7,0.097,,Okamoto 1992,http://dx.doi.org/10.1002/polb.1992.090301106,,1.380211242,0.158362492,-0.677780705,0.672097858,-1.013228266,1.464428637,1.380211242,0.158362492,-0.677780705,0.672097858,-1.013228266,1.37925253,1.380211242,0.158362492,-0.677780705,0.672097858,-1.013228266
High Temperature Polymers,FPBO-3 polybenzoxazole,,,37,3.3,0.55,11.4,0.28,,Okamoto 1992,http://dx.doi.org/10.1002/polb.1992.090301106,,1.568201724,0.51851394,-0.259637311,1.056904851,-0.552841969,1.629163031,1.568201724,0.51851394,-0.259637311,1.056904851,-0.552841969,1.543470286,1.568201724,0.51851394,-0.259637311,1.056904851,-0.552841969
High Temperature Polymers,HPBO-3 polybenzoxazole,,,12.5,0.78,0.12,2.7,0.086,,Okamoto 1992,http://dx.doi.org/10.1002/polb.1992.090301106,,1.096910013,-0.107905397,-0.920818754,0.431363764,-1.065501549,1.155178246,1.096910013,-0.107905397,-0.920818754,0.431363764,-1.065501549,1.155828345,1.096910013,-0.107905397,-0.920818754,0.431363764,-1.065501549
High Temperature Polymers,PBI-I polybenzimidazole,,1.05,0.6,0.015,0.0048,0.16,0.0018,,Kumbharkar 2006,http://www.sciencedirect.com/science/article/pii/S0376738806006375,0.021189299,-0.22184875,-1.823908741,-2.318758763,-0.795880017,-2.744727495,0.021189299,-0.22184875,-1.823908741,-2.318758763,-0.795880017,-2.744727495,0.021189299,-0.22184875,-1.823908741,-2.318758763,-0.795880017,-2.744727495
High Temperature Polymers,PBI-BuI polybenzimidazole,,10.1,10.7,0.42,0.06,1.91,0.05,,Kumbharkar 2006,http://www.sciencedirect.com/science/article/pii/S0376738806006375,1.004321374,1.029383778,-0.37675071,-1.22184875,0.281033367,-1.301029996,1.004321374,1.029383778,-0.37675071,-1.22184875,0.281033367,-1.301029996,1.004321374,1.029383778,-0.37675071,-1.22184875,0.281033367,-1.301029996
High Temperature Polymers,PBI-HFA polybenzimidazole,,12.9,12.2,0.6,0.13,2.91,0.07,,Kumbharkar 2006,http://www.sciencedirect.com/science/article/pii/S0376738806006375,1.11058971,1.086359831,-0.22184875,-0.886056648,0.463892989,-1.15490196,1.11058971,1.086359831,-0.22184875,-0.886056648,0.463892989,-1.15490196,1.11058971,1.086359831,-0.22184875,-0.886056648,0.463892989,-1.15490196
High Temperature Polymers,PBI-I polybenzimidazole,,,0.63,0.015,,,,,Kumbharkar 2009,http://www.sciencedirect.com/science/article/pii/S0032386109000846,,-0.200659451,-1.823908741,,,,0.087897311,-0.200659451,-1.823908741,-2.842404523,-1.236265419,-3.258660599,0.026855394,-0.200659451,-1.823908741,-2.31437832,-0.717903603,-2.745262863
High Temperature Polymers,PBI-T polybenzimidazole,,,0.16,0.004,,,,,Kumbharkar 2009,http://www.sciencedirect.com/science/article/pii/S0032386109000846,,-0.795880017,-2.397940009,,,,-0.430373512,-0.795880017,-2.397940009,-3.403636651,-1.794269339,-3.76806016,-0.464082564,-0.795880017,-2.397940009,-3.337878035,-1.933970354,-3.335355899
High Temperature Polymers,PBI-BuI polybenzimidazole,,,10.66,0.42,,,,,Kumbharkar 2009,http://www.sciencedirect.com/science/article/pii/S0032386109000846,,1.027757205,-0.37675071,,,,1.128724464,1.027757205,-0.37675071,-1.292993397,0.20669991,-1.630580081,1.055146892,1.027757205,-0.37675071,-1.159784122,0.244501446,-1.351773251
High Temperature Polymers,PBI-BrT polybenzimidazole,,,0.38,0.006,,,,,Kumbharkar 2009,http://www.sciencedirect.com/science/article/pii/S0032386109000846,,-0.420216403,-2.22184875,,,,-0.082858356,-0.420216403,-2.22184875,-3.326901169,-1.648784346,-3.855733098,-0.036682255,-0.420216403,-2.22184875,-3.024289729,-1.535862812,-3.369929395
High Temperature Polymers,PBI-IDBrT polybenzimidazole,,,1.89,0.07,,,,,Kumbharkar 2009,http://www.sciencedirect.com/science/article/pii/S0032386109000846,,0.276461804,-1.15490196,,,,0.48043355,0.276461804,-1.15490196,-2.081265612,-0.557120128,-2.391339716,0.416620521,0.276461804,-1.15490196,-1.854811688,-0.607719173,-1.887932462
High Temperature Polymers,"PBI-2,6Py polybenzimidazole",,,1.38,0.045,,,,,Kumbharkar 2009,http://www.sciencedirect.com/science/article/pii/S0032386109000846,,0.139879086,-1.346787486,,,,0.368105376,0.139879086,-1.346787486,-2.299708047,-0.751948979,-2.64044196,0.231843512,0.139879086,-1.346787486,-1.921620867,-0.795880017,-1.699615912
High Temperature Polymers,DMPBI-I polybenzimidazole,,3.11,,,,,,,Kumbharkar 2009,http://www.sciencedirect.com/science/article/pii/S0014305709004327,0.492760389,,,,,,0.492760389,0.340175377,-0.882651719,-1.709298958,-0.249872949,-1.849038638,0.492760389,0.646482717,-0.135597575,-0.972644057,0.415477899,-1.346315656
High Temperature Polymers,DBPBI-I polybenzimidazole,,6.63,,,,,,,Kumbharkar 2009,http://www.sciencedirect.com/science/article/pii/S0014305709004327,0.821513528,,,,,,0.821513528,0.725311164,-0.399761951,-1.179386502,0.231126223,-1.281333988,0.821513528,0.87171036,0.061677493,-0.48343309,0.654402074,-0.159551346
High Temperature Polymers,DSPBI-I polybenzimidazole,,6.43,,,,,,,Kumbharkar 2009,http://www.sciencedirect.com/science/article/pii/S0014305709004327,0.808210973,,,,,,0.808210973,0.70972716,-0.419301439,-1.2008287,0.211663236,-1.304305396,0.808210973,0.878061259,0.062911557,-0.468754416,0.667721084,-0.167253405
High Temperature Polymers,DBzPBI-I polybenzimidazole,,17.96,,,,,,,Kumbharkar 2009,http://www.sciencedirect.com/science/article/pii/S0014305709004327,1.254306332,,,,,,1.254306332,1.232329886,0.235946705,-0.481774007,0.864345972,-0.533969302,1.254306332,1.401556436,0.951337,0.501281915,1.872163268,0.913963083
High Temperature Polymers,DMPBI-BuI polybenzimidazole,,11.76,,,,,,,Kumbharkar 2009,http://www.sciencedirect.com/science/article/pii/S0014305709004327,1.070407322,,,,,,1.070407322,1.016891366,-0.034173759,-0.778198177,0.595283076,-0.851533792,1.070407322,1.168808831,0.610000239,0.089637939,1.465206715,0.458925502
High Temperature Polymers,DBPBI-BuI polybenzimidazole,,21.26,,,,,,,Kumbharkar 2009,http://www.sciencedirect.com/science/article/pii/S0014305709004327,1.32756326,,,,,,1.32756326,1.318150708,0.343550304,-0.363692218,0.971528284,-0.407466179,1.32756326,1.470959788,1.005989827,0.528895187,1.918593901,0.926375716
High Temperature Polymers,DSPBI-BuI polybenzimidazole,,26.64,,,,,,,Kumbharkar 2009,http://www.sciencedirect.com/science/article/pii/S0014305709004327,1.42553422,,,,,,1.42553422,1.43292413,0.487455163,-0.205774237,1.114869731,-0.238285834,1.42553422,1.533081974,1.30558689,0.86693229,2.164555688,1.328755465
High Temperature Polymers,DBzPBI-BuI polybenzimidazole,,38.28,,,,,,,Kumbharkar 2009,http://www.sciencedirect.com/science/article/pii/S0014305709004327,1.582971929,,,,,,1.582971929,1.617363116,0.718707886,0.047997341,1.34521706,0.033584176,1.582971929,1.685314755,1.373260925,0.981090015,2.139840116,1.429284955
High Temperature Polymers,,"Poly(1,2,4-triazole) 1",,,0.52,0.09,2.7,0.0491,,Hensema Gas Sep & Purif 1994,,,,-0.283996656,-1.045757491,0.431363764,-1.308918508,1.022765387,0.903151543,-0.283996656,-1.045757491,0.431363764,-1.308918508,0.911678943,0.874217573,-0.283996656,-1.045757491,0.431363764,-1.308918508
High Temperature Polymers,,"Poly(1,2,4-triazole) 2",,,0.59,0.1,3.3,0.0673,,Hensema Gas Sep & Purif 1994,,,,-0.229147988,-1,0.51851394,-1.171984936,0.999336897,0.918888144,-0.229147988,-1,0.51851394,-1.171984936,0.900593853,0.893234352,-0.229147988,-1,0.51851394,-1.171984936
High Temperature Polymers,,"Poly(1,2,4-triazole) 3",,,1.17,0.18,6.7,0.134,,Hensema Gas Sep & Purif 1994,,,,0.068185862,-0.744727495,0.826074803,-0.872895202,1.194743776,1.175557516,0.068185862,-0.744727495,0.826074803,-0.872895202,1.230803453,1.216519505,0.068185862,-0.744727495,0.826074803,-0.872895202
High Temperature Polymers,,"Poly(1,2,4-triazole) 4",,,1.46,0.23,10.1,0.202,,Hensema Gas Sep & Purif 1994,,,,0.164352856,-0.638272164,1.004321374,-0.694648631,1.207518222,1.229914689,0.164352856,-0.638272164,1.004321374,-0.694648631,1.235138221,1.208507637,0.164352856,-0.638272164,1.004321374,-0.694648631
High Temperature Polymers,,"Poly(1,3,4-oxadiazole) 1",,,17.1,3.3,93,3.58,,Hensema Gas Sep & Purif 1994,,,,1.23299611,0.51851394,1.968482949,0.553883027,1.927409247,2.067033587,1.23299611,0.51851394,1.968482949,0.553883027,1.982704637,2.112649387,1.23299611,0.51851394,1.968482949,0.553883027
High Temperature Polymers,,"Poly(1,3,4-oxadiazole) 2",,,20,4,78,2.79,,Hensema Gas Sep & Purif 1994,,,,1.301029996,0.602059991,1.892094603,0.445604203,2.119323481,2.188176964,1.301029996,0.602059991,1.892094603,0.445604203,2.06025677,2.132488866,1.301029996,0.602059991,1.892094603,0.445604203
High Temperature Polymers,CP-1 Cardo Polymer,,,74,11,2.391,72,2.88,,Camacho-Zuniga 2006,http://www.sciencedirect.com/science/article/pii/S0376738806004625,,1.86923172,1.041392685,0.378579576,1.857332496,0.459392488,1.741125203,1.86923172,1.041392685,0.378579576,1.857332496,0.459392488,1.798546904,1.86923172,1.041392685,0.378579576,1.857332496,0.459392488
High Temperature Polymers,BBL ladder polymer,,0.54,,0.021,0.00259,0.12,0.0017,,Zimmerman 1999,http://www.sciencedirect.com/science/article/pii/S0032386198007770,-0.26760624,,-1.677780705,-2.586700236,-0.920818754,-2.769551079,-0.26760624,-0.466206561,-1.677780705,-2.586700236,-0.920818754,-2.769551079,-0.26760624,-0.528465476,-1.677780705,-2.586700236,-0.920818754,-2.769551079
High Temperature Polymers,CFA-BP polymer,,84,114,25,6.6,166,10,,Guzman-Gutierrez 2008,http://www.sciencedirect.com/science/article/pii/S0376738808005851,1.924279286,2.056904851,1.397940009,0.819543936,2.220108088,1,1.924279286,2.056904851,1.397940009,0.819543936,2.220108088,1,1.924279286,2.056904851,1.397940009,0.819543936,2.220108088,1
High Temperature Polymers,CFA-TP polymer,,82,126,32,9,220,13,,Guzman-Gutierrez 2008,http://www.sciencedirect.com/science/article/pii/S0376738808005851,1.913813852,2.100370545,1.505149978,0.954242509,2.342422681,1.113943352,1.913813852,2.100370545,1.505149978,0.954242509,2.342422681,1.113943352,1.913813852,2.100370545,1.505149978,0.954242509,2.342422681,1.113943352
High Temperature Polymers,CFA-DPE polymer,,29,28,3.5,0.69,17,0.65,,Guzman-Gutierrez 2008,http://www.sciencedirect.com/science/article/pii/S0376738808005851,1.462397998,1.447158031,0.544068044,-0.161150909,1.230448921,-0.187086643,1.462397998,1.447158031,0.544068044,-0.161150909,1.230448921,-0.187086643,1.462397998,1.447158031,0.544068044,-0.161150909,1.230448921,-0.187086643
High Temperature Polymers,CFA-DPEK polymer,,12,11,0.91,0.15,4.2,,,Guzman-Gutierrez 2008,http://www.sciencedirect.com/science/article/pii/S0376738808005851,1.079181246,1.041392685,-0.040958608,-0.823908741,0.62324929,,1.079181246,1.041392685,-0.040958608,-0.823908741,0.62324929,-0.904812437,1.079181246,1.041392685,-0.040958608,-0.823908741,0.62324929,-0.861199668
High Temperature Polymers,,"Poly(1.1??-biphenyl)-4,4??-diyl[2,2,2-trifluoro-1-(trifluoromethyl)ethylidene]",390,470,120,41,470,34,,Havelka-Rivard 1999,http://dx.doi.org/10.1021/ma990301x,2.591064607,2.672097858,2.079181246,1.612783857,2.672097858,1.531478917,2.591064607,2.672097858,2.079181246,1.612783857,2.672097858,1.531478917,2.591064607,2.672097858,2.079181246,1.612783857,2.672097858,1.531478917
High Temperature Polymers,PIM-1,,1500,3600,1300,340,6500,430,,Thomas 2009,http://www.sciencedirect.com/science/article/B6TGK-4VKXC29-7/2/deae1d7301c3baf01486835549c6d224,3.176091259,3.556302501,3.113943352,2.531478917,3.812913357,2.633468456,3.176091259,3.556302501,3.113943352,2.531478917,3.812913357,2.633468456,3.176091259,3.556302501,3.113943352,2.531478917,3.812913357,2.633468456
Hydrocarbon Elastomers,,Natural rubber,31,49,23.2,8.02,130,28.8,,van Amerongen 1950,http://link.aip.org/link/?JAP/17/972/1,1.491361694,1.69019608,1.365487985,0.904174368,2.113943352,1.459392488,1.491361694,1.69019608,1.365487985,0.904174368,2.113943352,1.459392488,1.491361694,1.69019608,1.365487985,0.904174368,2.113943352,1.459392488
Hydrocarbon Elastomers,,Methyl rubber,14.4,17,2.1,0.472,7.47,0.786,,van Amerongen 1950,http://link.aip.org/link/?JAP/17/972/1,1.158362492,1.230448921,0.322219295,-0.326058001,0.873320602,-0.104577454,1.158362492,1.230448921,0.322219295,-0.326058001,0.873320602,-0.104577454,1.158362492,1.230448921,0.322219295,-0.326058001,0.873320602,-0.104577454
Hydrocarbon Elastomers,,Butyl rubber,8.38,7.21,1.3,0.322,5.16,0.786,,van Amerongen 1950,http://link.aip.org/link/?JAP/17/972/1,0.923244019,0.857935265,0.113943352,-0.492144128,0.712649702,-0.104577454,0.923244019,0.857935265,0.113943352,-0.492144128,0.712649702,-0.104577454,0.923244019,0.857935265,0.113943352,-0.492144128,0.712649702,-0.104577454
Hydrocarbon Elastomers,,Polybutadiene (emulsion),,41.9,19,6.42,138,,,van Amerongen 1950,http://link.aip.org/link/?JAP/17/972/1,,1.622214023,1.278753601,0.807535028,2.139879086,,1.466048646,1.622214023,1.278753601,0.807535028,2.139879086,1.25323463,1.51729517,1.622214023,1.278753601,0.807535028,2.139879086,1.273968603
Hydrocarbon Elastomers,,Neoprene G,,13.5,3.93,1.17,25.5,3.28,,van Amerongen 1964,http://dx.doi.org/10.5254/1.3540396,,1.130333768,0.59439255,0.068185862,1.40654018,0.515873844,1.030718268,1.130333768,0.59439255,0.068185862,1.40654018,0.515873844,1.069297112,1.130333768,0.59439255,0.068185862,1.40654018,0.515873844
Hydrocarbon Elastomers,,Nitrile rubber (27% An),12.2,15.9,3.85,1.06,30.8,,,van Amerongen 1950,http://link.aip.org/link/?JAP/17/972/1,1.086359831,1.201397124,0.58546073,0.025305865,1.488550717,,1.086359831,1.201397124,0.58546073,0.025305865,1.488550717,0.369475583,1.086359831,1.201397124,0.58546073,0.025305865,1.488550717,0.338264804
