Repository: qyuan7/polymer_permeability_imputation

# polymer_permeability_imputation
Code for imputation of gas permeability database with missing values

File: Datasets/Database_BLR_std.csv (part 1 of 12)
Polymer Type,Unnamed: 1,Polymer,He,H2,O2,N2,CO2,CH4,Unnamed: 18,Unnamed: 19,Unnamed: 20,log10_He,log10_H2,log10_O2,log10_N2,log10_CO2,log10_CH4,log10_He_Bayesian,log10_H2_Bayesian,log10_O2_Bayesian,log10_N2_Bayesian,log10_CO2_Bayesian,log10_CH4_Bayesian,log10_He_Bayesian_std,log10_H2_Bayesian_std,log10_O2_Bayesian_std,log10_N2_Bayesian_std,log10_CH4_Bayesian_std,log10_CO2_Bayesian_std
Carbon Molecular Sieves,CMS,Carbonized polymer at 300C,62,,4.2,0.94,11.8,,,Okamoto,http://dx.doi.org/10.1021/ie990209p,1.792391689,,0.62324929,-0.026872146,1.071882007,,1.792391689,1.699653523,0.62324929,-0.026872146,1.071882007,-0.306615078,0.086823922,0.098391682,0.071341056,0.082443271,0.135038547,0.143989928
Carbon Molecular Sieves,CMS,Carbonized polymer at 400C,42,,3.8,0.86,11.2,,,Okamoto,http://dx.doi.org/10.1021/ie990209p,1.62324929,,0.579783597,-0.065501549,1.049218023,,1.62324929,1.565742855,0.579783597,-0.065501549,1.049218023,-0.225629562,0.086601265,0.09780145,0.071164495,0.082062956,0.134391246,0.143481777
Carbon Molecular Sieves,CMS,Carbonized polymer at 560C,158,,28,7.4,74,,,Okamoto,http://dx.doi.org/10.1021/ie990209p,2.198657087,,1.447158031,0.86923172,1.86923172,,2.198657087,2.24429015,1.447158031,0.86923172,1.86923172,0.785393968,0.086582345,0.097705823,0.071219335,0.08200401,0.134396331,0.14365572
Carbon Molecular Sieves,CMS,Carbonized polymer at 580C,220,,44,12,98,,,Okamoto,http://dx.doi.org/10.1021/ie990209p,2.342422681,,1.643452676,1.079181246,1.991226076,,2.342422681,2.397234001,1.643452676,1.079181246,1.991226076,0.993248992,0.086465631,0.097481611,0.071194765,0.081886358,0.134182636,0.143730067
Carbon Molecular Sieves,CMS,Carbonized polymer at 600C,220,,56,17.4,118,,,Okamoto,http://dx.doi.org/10.1021/ie990209p,2.342422681,,1.748188027,1.240549248,2.071882007,,2.342422681,2.412701826,1.748188027,1.240549248,2.071882007,1.222577103,0.086200595,0.097023795,0.071024142,0.081675917,0.133676002,0.143405759
Carbon Molecular Sieves,CMS,Carbonized polymer at 625C,240,,64,19.4,136,,,Okamoto,http://dx.doi.org/10.1021/ie990209p,2.380211242,,1.806179974,1.28780173,2.133538908,,2.380211242,2.462967395,1.806179974,1.28780173,2.133538908,1.276023112,0.086256077,0.097073428,0.071058667,0.081677084,0.13374403,0.14345739
Carbon Molecular Sieves,CMS,Carbonized polymer at 650C,220,,34,8.4,84,,,Okamoto,http://dx.doi.org/10.1021/ie990209p,2.342422681,,1.531478917,0.924279286,1.924279286,,2.342422681,2.379079199,1.531478917,0.924279286,1.924279286,0.768373641,0.086768273,0.098053233,0.071377117,0.082184436,0.134803342,0.144056884
Carbon Molecular Sieves,CMS,Carbonized polymer at 700C,36,,0.48,0.13,1.36,,,Okamoto,http://dx.doi.org/10.1021/ie990209p,1.556302501,,-0.318758763,-0.886056648,0.133538908,,1.556302501,1.190551517,-0.318758763,-0.886056648,0.133538908,-1.586619334,0.087514465,0.100611563,0.071594705,0.084006809,0.13729269,0.145372595
Cellulosic Polymers,,Ethyl cellulose,,54.4,11.9,3.18,67.7,6.1,,Li 2001,http://www.sciencedirect.com/science/article/pii/S0032386101001215,,1.7355989,1.075546961,0.50242712,1.830588669,0.785329835,1.590613582,1.7355989,1.075546961,0.50242712,1.830588669,0.785329835,0.087075262,0.098130353,0.0713227,0.081986092,0.134481084,0.142981276
Cellulosic Polymers,,Ethyl cellulose,53,76,18,5,110,12,,Khan 2006,http://dx.doi.org/10.1021/ma060601w,1.72427587,1.880813592,1.255272505,0.698970004,2.041392685,1.079181246,1.72427587,1.880813592,1.255272505,0.698970004,2.041392685,1.079181246,0.08734744,0.098946351,0.071718523,0.082215803,0.134799873,0.143743684
Cellulosic Polymers,,Cellulose acetate,,,0.8,,2.4,,,Allen 1977,http://www.sciencedirect.com/science/article/pii/S037673880083241X,,,-0.096910013,,0.380211242,,1.13366724,1.024007845,-0.096910013,-0.873345859,0.380211242,-1.063054893,0.086686267,0.097684238,0.071178788,0.081871552,0.134225266,0.143404989
Cellulosic Polymers,,Cellulose acetate,,14.9,1.05,0.231,5.96,0.205,,Li 1995,http://dx.doi.org/10.1002/app.1995.070580906,,1.173186268,0.021189299,-0.63638802,0.77524626,-0.688246139,1.183070926,1.173186268,0.021189299,-0.63638802,0.77524626,-0.688246139,0.087679417,0.099346517,0.071330988,0.08283632,0.13557623,0.143626572
Cellulosic Polymers,,Cellulose acetate (DS = 1.75),9.34,6.05,0.32,0.057,1.84,0.052,,Puleo 1989,http://www.sciencedirect.com/science/article/pii/S0376738800830835,0.970346876,0.781755375,-0.494850022,-1.244125144,0.264817823,-1.283996656,0.970346876,0.781755375,-0.494850022,-1.244125144,0.264817823,-1.283996656,0.087917521,0.101148799,0.072403717,0.083355651,0.136340451,0.145551791
Cellulosic Polymers,,Cellulose acetate (DS = 2.45),16,12,0.82,0.15,4.75,0.15,,Puleo 1989,http://www.sciencedirect.com/science/article/pii/S0376738800830835,1.204119983,1.079181246,-0.086186148,-0.823908741,0.67669361,-0.823908741,1.204119983,1.079181246,-0.086186148,-0.823908741,0.67669361,-0.823908741,0.087854053,0.100825845,0.072359179,0.083180255,0.136274274,0.145290244
Cellulosic Polymers,,Cellulose acetate (DS = 2.84),19.6,15.5,1.46,0.23,6.56,0.2,,Puleo 1989,http://www.sciencedirect.com/science/article/pii/S0376738800830835,1.292256071,1.190331698,0.164352856,-0.638272164,0.816903839,-0.698970004,1.292256071,1.190331698,0.164352856,-0.638272164,0.816903839,-0.698970004,0.087228028,0.099100318,0.071988349,0.082342592,0.135482898,0.14432796
Cellulosic Polymers,,Cellulose nitrate,,2,0.6,0.12,,,,Bixler 1971,http://books.google.com.au/books?id=Hc6ioeRc7p8C&lpg=PA305&ots=p1TsIRrlt7&dq=Bixler%20Sweeting%20polymer%20films&pg=PA305,,0.301029996,-0.22184875,-0.920818754,,,0.366099026,0.301029996,-0.22184875,-0.920818754,0.476244365,-0.581990611,0.086118719,0.095993302,0.071048644,0.080846301,0.133132767,0.141914923
Cellulosic Polymers,,Ethyl Cellulose 1 (49 wt% ethoxy),47,68,15,4.3,91,9.2,,Khan 2008,http://www.sciencedirect.com/science/article/pii/S0376738808000227,1.672097858,1.832508913,1.176091259,0.633468456,1.959041392,0.963787827,1.672097858,1.832508913,1.176091259,0.633468456,1.959041392,0.963787827,0.087264524,0.0986136,0.071463922,0.082191137,0.134690603,0.143316991
Cellulosic Polymers,EC-1 + 0.31 DS carbamate,,57,75,17,4.7,100,10.5,,Khan 2008,http://www.sciencedirect.com/science/article/pii/S0376738808000227,1.755874856,1.875061263,1.230448921,0.672097858,2,1.021189299,1.755874856,1.875061263,1.230448921,0.672097858,2,1.021189299,0.087290178,0.099118514,0.071841413,0.082292257,0.13490602,0.143996751
Cellulosic Polymers,,Ethyl Cellulose 2 (45.6 wt% ethoxy),41,59,13,3.5,80,7.5,,Khan 2008,http://www.sciencedirect.com/science/article/pii/S0376738808000227,1.612783857,1.770852012,1.113943352,0.544068044,1.903089987,0.875061263,1.612783857,1.770852012,1.113943352,0.544068044,1.903089987,0.875061263,0.087279705,0.098559319,0.071490449,0.082129634,0.134701488,0.143272464
Cellulosic Polymers,EC-2 + 0.5 DS carbamate,,51,71,15,3.9,89,8.4,,Khan 2008,http://www.sciencedirect.com/science/article/pii/S0376738808000227,1.707570176,1.851258349,1.176091259,0.591064607,1.949390007,0.924279286,1.707570176,1.851258349,1.176091259,0.591064607,1.949390007,0.924279286,0.08738456,0.09899079,0.071728149,0.082241988,0.134896581,0.143803672
Cellulosic Polymers,,Cellulose acetate 3 (36.7 wt% acetyl),15,12,0.67,0.14,4.6,0.15,,Khan 2008,http://www.sciencedirect.com/science/article/pii/S0376738808000227,1.176091259,1.079181246,-0.173925197,-0.853871964,0.662757832,-0.823908741,1.176091259,1.079181246,-0.173925197,-0.853871964,0.662757832,-0.823908741,0.088410065,0.101764342,0.072338063,0.083737124,0.136826991,0.145624025
Cellulosic Polymers,CA-3 + 0.54 DS carbamate,,27,26,3.1,0.66,19,0.83,,Khan 2008,http://www.sciencedirect.com/science/article/pii/S0376738808000227,1.431363764,1.414973348,0.491361694,-0.180456064,1.278753601,-0.080921908,1.431363764,1.414973348,0.491361694,-0.180456064,1.278753601,-0.080921908,0.087510561,0.099677092,0.071974587,0.082702616,0.135737014,0.144167424
Cellulosic Polymers,,Cellulose acetate 4 (26.9 wt% acetyl),8.4,5.7,0.28,0.044,1.7,0.045,,Khan 2008,http://www.sciencedirect.com/science/article/pii/S0376738808000227,0.924279286,0.755874856,-0.552841969,-1.356547324,0.230448921,-1.346787486,0.924279286,0.755874856,-0.552841969,-1.356547324,0.230448921,-1.346787486,0.088255269,0.101655439,0.072662292,0.083421663,0.136540992,0.146024928
Cellulosic Polymers,CA-4 + 1.20 DS carbamate,,34,36,5.5,1.3,38,1.97,,Khan 2008,http://www.sciencedirect.com/science/article/pii/S0376738808000227,1.531478917,1.556302501,0.740362689,0.113943352,1.579783597,0.294466226,1.531478917,1.556302501,0.740362689,0.113943352,1.579783597,0.294466226,0.087537669,0.099678705,0.071999191,0.082718203,0.13581024,0.143983546
Conjugated Polymers (excl. subst. acetylenes/propynes),,Polyaniline (as cast),2.78,2.51,0.12,0.017,0.67,0.005,,Chang 1996,http://dx.doi.org/10.1002/(SICI)1097-4628(19961128)62:9%3C1427::AID-APP12%3E3.0.CO;2-W,0.444044796,0.399673721,-0.920818754,-1.769551079,-0.173925197,-2.301029996,0.444044796,0.399673721,-0.920818754,-1.769551079,-0.173925197,-2.301029996,0.08731575,0.096837736,0.070411211,0.082184657,0.135087087,0.141082663
Conjugated Polymers (excl. subst. acetylenes/propynes),,Polyaniline (HCl doped),0.319,0.121,0.016,,0.034,,,Chang 1996,http://dx.doi.org/10.1002/(SICI)1097-4628(19961128)62:9%3C1427::AID-APP12%3E3.0.CO;2-W,-0.496209317,-0.91721463,-1.795880017,,-1.468521083,,-0.496209317,-0.91721463,-1.795880017,-2.438918593,-1.468521083,-2.441542397,0.084778644,0.094561652,0.070334721,0.080586368,0.131296306,0.141500172
Conjugated Polymers (excl. subst. acetylenes/propynes),,Polyaniline (undoped),3.66,3.14,0.135,0.01,0.771,,,Chang 1996,http://dx.doi.org/10.1002/(SICI)1097-4628(19961128)62:9%3C1427::AID-APP12%3E3.0.CO;2-W,0.563481085,0.496929648,-0.869666232,-2,-0.112945622,,0.563481085,0.496929648,-0.869666232,-2,-0.112945622,-2.187262817,0.088532139,0.099684626,0.072126309,0.082462826,0.136550869,0.144373298
Conjugated Polymers (excl. subst. acetylenes/propynes),,Polyaniline (as cast),,1.477,0.088,0.009,0.291,,,Illing 2005,http://www.sciencedirect.com/science/article/pii/S0376738805000402,,0.169380495,-1.055517328,-2.045757491,-0.536107011,,0.367275938,0.169380495,-1.055517328,-2.045757491,-0.536107011,-2.237266984,0.086894209,0.097531476,0.07137968,0.081515664,0.13427796,0.143392476
Conjugated Polymers (excl. subst. acetylenes/propynes),,Polyaniline (redoped),,1.753,0.052,0.0059,0.076,,,Illing 2005,http://www.sciencedirect.com/science/article/pii/S0376738805000402,,0.243781916,-1.283996656,-2.229147988,-1.119186408,,0.587737505,0.243781916,-1.283996656,-2.229147988,-1.119186408,-2.769031256,0.08668115,0.097596632,0.071244544,0.08186274,0.134058408,0.144204496
Conjugated Polymers (excl. subst. acetylenes/propynes),,Polyaniline (annealed),,3.707,0.121,0.019,0.476,0.013,,Rebattet 1995,http://dx.doi.org/10.1002/app.1995.070571307,,0.569022586,-0.91721463,-1.721246399,-0.322393047,-1.886056648,0.684225633,0.569022586,-0.91721463,-1.721246399,-0.322393047,-1.886056648,0.087906171,0.099651694,0.071460442,0.082836436,0.135244715,0.144671138
Conjugated Polymers (excl. subst. acetylenes/propynes),,Polyaniline (doped),,0.29,0.01,0.004,0.035,0.003,,Rebattet 1995,http://dx.doi.org/10.1002/app.1995.070571307,,-0.537602002,-2,-2.397940009,-1.455931956,-2.522878745,-0.190538706,-0.537602002,-2,-2.397940009,-1.455931956,-2.522878745,0.086963221,0.098549182,0.070382417,0.082875552,0.134068155,0.143674557
Conjugated Polymers (excl. subst. acetylenes/propynes),,Polyaniline (undoped),,4.53,0.15,0.016,0.568,0.011,,Rebattet 1995,http://dx.doi.org/10.1002/app.1995.070571307,,0.656098202,-0.823908741,-1.795880017,-0.245651664,-1.958607315,0.734193605,0.656098202,-0.823908741,-1.795880017,-0.245651664,-1.958607315,0.088193763,0.099777467,0.071840893,0.08258535,0.135503662,0.145043373
Conjugated Polymers (excl. subst. acetylenes/propynes),,Polyaniline (redoped),,4.35,0.142,0.01,0.547,0.007,,Rebattet 1995,http://dx.doi.org/10.1002/app.1995.070571307,,0.638489257,-0.847711656,-2,-0.262012674,-2.15490196,0.68753064,0.638489257,-0.847711656,-2,-0.262012674,-2.15490196,0.08870234,0.100124815,0.072264938,0.082405446,0.136081329,0.145580553
Conjugated Polymers (excl. subst. acetylenes/propynes),,Polyaniline (emeraldine base),4.29,4.38,0.151,0.0165,0.72,0.0078,,Wang 1999,http://www.sciencedirect.com/science/article/pii/S0379677998010571,0.632457292,0.641474111,-0.821023053,-1.782516056,-0.142667504,-2.107905397,0.632457292,0.641474111,-0.821023053,-1.782516056,-0.142667504,-2.107905397,0.088068933,0.098363992,0.071077833,0.082484161,0.13564286,0.143144866
Conjugated Polymers (excl. subst. acetylenes/propynes),,Polyaniline-NO3 doped,,,0.129,0.0087,0.401,0.0073,,Kuwabata 1994,http://www.sciencedirect.com/science/article/pii/0376738894000107,,,-0.88941029,-2.060480747,-0.396855627,-2.13667714,0.535508669,0.465652947,-0.88941029,-2.060480747,-0.396855627,-2.13667714,0.08823354,0.099249025,0.072106782,0.08174952,0.135206363,0.145292148
Conjugated Polymers (excl. subst. acetylenes/propynes),,Polyaniline-CL doped,,,0.142,0.0096,0.462,0.0089,,Kuwabata 1994,http://www.sciencedirect.com/science/article/pii/0376738894000107,,,-0.847711656,-2.017728767,-0.335358024,-2.050609993,0.534633086,0.484588276,-0.847711656,-2.017728767,-0.335358024,-2.050609993,0.088315331,0.099344802,0.072149993,0.081739355,0.135222451,0.145344509
Conjugated Polymers (excl. subst. acetylenes/propynes),,Polyaniline,4.15,3.66,0.19,0.03,0.91,,,Chang 1996,http://dx.doi.org/10.1002/(SICI)1097-4628(19961128)62:9%3C1427::AID-APP12%3E3.0.CO;2-W,0.618048097,0.563481085,-0.721246399,-1.522878745,-0.040958608,,0.618048097,0.563481085,-0.721246399,-1.522878745,-0.040958608,-1.616748636,0.087500661,0.098519908,0.071156538,0.082310001,0.134797117,0.143308882
Conjugated Polymers (excl. subst. acetylenes/propynes),,Polymethoxyaniline,6.19,6.04,0.202,0.047,1.06,,,Chang 1996,http://dx.doi.org/10.1002/(SICI)1097-4628(19961128)62:9%3C1427::AID-APP12%3E3.0.CO;2-W,0.791690649,0.781036939,-0.694648631,-1.327902142,0.025305865,,0.791690649,0.781036939,-0.694648631,-1.327902142,0.025305865,-1.478661728,0.088334035,0.099705229,0.070910313,0.083330504,0.135910524,0.144106415
Conjugated Polymers (excl. subst. acetylenes/propynes),,Polyethoxyaniline,9.73,8.1,0.62,0.107,2.22,,,Chang 1996,http://dx.doi.org/10.1002/(SICI)1097-4628(19961128)62:9%3C1427::AID-APP12%3E3.0.CO;2-W,0.98811284,0.908485019,-0.207608311,-0.970616222,0.346352974,,0.98811284,0.908485019,-0.207608311,-0.970616222,0.346352974,-1.089706238,0.086841949,0.097801168,0.071139333,0.081919618,0.13426541,0.143218998
Conjugated Polymers (excl. subst. acetylenes/propynes),,Poly(N-methylpyrrole),,,2.04,0.33,6.9,0.22,,Liang 1991,http://dx.doi.org/10.1021/cm00015a007,,,0.309630167,-0.48148606,0.838849091,-0.657577319,1.422145151,1.378220418,0.309630167,-0.48148606,0.838849091,-0.657577319,0.08703999,0.098143216,0.071386523,0.082070447,0.134874732,0.143659047
Conjugated Polymers (excl. subst. acetylenes/propynes),,Poly(N-methyl pyrrole) NO3 doped,,,1.26,0.16,2.82,0.17,,Liang 1991,http://dx.doi.org/10.1021/cm00015a007,,,0.100370545,-0.795880017,0.450249108,-0.769551079,1.162036628,1.147607146,0.100370545,-0.795880017,0.450249108,-0.769551079,0.087111503,0.097955593,0.071548147,0.081390747,0.133789773,0.144437809
Conjugated Polymers (excl. subst. acetylenes/propynes),,Poly(3-dodecyl thiophene),,,20.2,9.4,88.2,,,Musselman 1999,http://www.sciencedirect.com/science/article/pii/S0376738898001276,,,1.305351369,0.973127854,1.945468585,,1.835290879,1.904413013,1.305351369,0.973127854,1.945468585,1.139764482,0.086242363,0.097256001,0.070724637,0.082002049,0.133795566,0.142361514
Conjugated Polymers (excl. subst. acetylenes/propynes),,Poly(phenylene vinylene) 3b,,,6.6,1.8,24,,,Sakaguchi 2010,http://dx.doi.org/10.1002/app.32135,,,0.819543936,0.255272505,1.380211242,,1.636487537,1.648980115,0.819543936,0.255272505,1.380211242,0.25587199,0.086505481,0.097537286,0.071019299,0.08193511,0.134102311,0.142960574
Conjugated Polymers (excl. subst. acetylenes/propynes),,Poly(phenylene vinylene) 3c,,,6.5,1.5,26,,,Sakaguchi 2010,http://dx.doi.org/10.1002/app.32135,,,0.812913357,0.176091259,1.414973348,,1.646867077,1.681354915,0.812913357,0.176091259,1.414973348,0.166789086,0.086843013,0.097952077,0.071220718,0.082059661,0.134585496,0.143211091
Conjugated Polymers (excl. subst. acetylenes/propynes),,Poly(phenylene vinylene) 3d,,,3.5,1.1,14,,,Sakaguchi 2010,http://dx.doi.org/10.1002/app.32135,,,0.544068044,0.041392685,1.146128036,,1.401969982,1.377740602,0.544068044,0.041392685,1.146128036,0.067320272,0.086349524,0.097373478,0.070842472,0.08194404,0.133862557,0.142592203
Conjugated Polymers (excl. subst. acetylenes/propynes),,Poly(phenylene vinylene) 3e,,,12,3.9,60,,,Sakaguchi 2010,http://dx.doi.org/10.1002/app.32135,,,1.079181246,0.591064607,1.77815125,,1.724031655,1.801601941,1.079181246,0.591064607,1.77815125,0.70706062,0.086741724,0.097885894,0.071045493,0.082167595,0.134494062,0.142710393
Conjugated Polymers (excl. subst. acetylenes/propynes),,Poly(phenylene vinylene) 3f,,,12,4.5,61,,,Sakaguchi 2010,http://dx.doi.org/10.1002/app.32135,,,1.079181246,0.653212514,1.785329835,,1.693451687,1.76361451,1.079181246,0.653212514,1.785329835,0.797747292,0.086595737,0.097713757,0.070916215,0.08214825,0.134285921,0.142500113
High Temperature Polymers,,Polytriazole,14,,1.16,0.14,5.2,0.09,,Gebben 1989,http://www.sciencedirect.com/science/article/pii/S0376738800811680,1.146128036,,0.064457989,-0.853871964,0.716003344,-1.045757491,1.146128036,1.133155691,0.064457989,-0.853871964,0.716003344,-1.045757491,0.087405762,0.098009457,0.071423968,0.081997285,0.135396052,0.143124127
High Temperature Polymers,,Polybenzoxazinoneimide (1),,2.56,0.082,0.0053,0.26,,,Polotskaya 2005,http://www.sciencedirect.com/science/article/pii/S0032386105002314,,0.408239965,-1.086186148,-2.27572413,-0.585026652,,0.5881997,0.408239965,-1.086186148,-2.27572413,-0.585026652,-2.663864255,0.088047229,0.099081146,0.071991839,0.082141559,0.135935876,0.144846408
High Temperature Polymers,PIM-1 heterocyclic polymer,,660,1300,370,92,2300,125,,Budd 2005,http://www.sciencedirect.com/science/article/B6TGK-4FGX5C5-1/2/83c20ddad8097af6df788d80ee1a45a2,2.819543936,3.113943352,2.568201724,1.963787827,3.361727836,2.096910013,2.819543936,3.113943352,2.568201724,1.963787827,3.361727836,2.096910013,0.087979916,0.099430878,0.071968826,0.082781087,0.136788502,0.143923627
High Temperature Polymers,PIM-7 heterocyclic polymer,,440,860,190,42,1100,62,,Budd 2005,http://www.sciencedirect.com/science/article/B6TGK-4FGX5C5-1/2/83c20ddad8097af6df788d80ee1a45a2,2.643452676,2.934498451,2.278753601,1.62324929,3.041392685,1.792391689,2.643452676,2.934498451,2.278753601,1.62324929,3.041392685,1.792391689,0.088165196,0.09975672,0.072055266,0.082754175,0.136595796,0.144441315
High Temperature Polymers,PIM-1 heterocyclic polymer,,760,1630,580,180,4390,310,,Budd 2008,http://www.sciencedirect.com/science/article/pii/S0376738808008284,2.880813592,3.212187604,2.763427994,2.255272505,3.64246452,2.491361694,2.880813592,3.212187604,2.763427994,2.255272505,3.64246452,2.491361694,0.088034507,0.09961845,0.071945551,0.082954271,0.136897575,0.143664457
High Temperature Polymers,PIM-1,,740,1600,530,155,3700,240,,Budd 2008,http://www.sciencedirect.com/science/article/pii/S0376738808008284,2.86923172,3.204119983,2.72427587,2.190331698,3.568201724,2.380211242,2.86923172,3.204119983,2.72427587,2.190331698,3.568201724,2.380211242,0.087981759,0.099358434,0.07183191,0.082846587,0.136749721,0.143565579
High Temperature Polymers,PIM-1,,,,1133,353,5366,,,Du 2008,http://dx.doi.org/10.1021/ma801858d,,,3.05422991,2.547774705,3.729650668,,3.10363971,3.458454261,3.05422991,2.547774705,3.729650668,2.784184602,0.087568408,0.098830519,0.071732551,0.082469055,0.135929072,0.143979163
High Temperature Polymers,TFMPSPIM1,,,,156,33,731,,,Du 2008,http://dx.doi.org/10.1021/ma801858d,,,2.193124598,1.51851394,2.863917377,,2.58654453,2.843043787,2.193124598,1.51851394,2.863917377,1.624150272,0.087783147,0.099078486,0.071852456,0.082460404,0.136118912,0.144192605
High Temperature Polymers,TFMPSPIM2,,,,308,75,1476,,,Du 2008,http://dx.doi.org/10.1021/ma801858d,,,2.488550717,1.875061263,3.169086357,,2.759026013,3.051074039,2.488550717,1.875061263,3.169086357,2.030861256,0.087711002,0.099002145,0.071807596,0.082471362,0.13605976,0.144088436
High Temperature Polymers,TFMPSPIM3,,,,561,158,2841,,,Du 2008,http://dx.doi.org/10.1021/ma801858d,,,2.748962861,2.198657087,3.453471234,,2.900520675,3.226903876,2.748962861,2.198657087,3.453471234,2.409814771,0.087662905,0.098959813,0.071763661,0.082505936,0.136032944,0.143949234
High Temperature Polymers,TFMPSPIM4,,,,737,217,3616,,,Du 2008,http://dx.doi.org/10.1021/ma801858d,,,2.867467488,2.336459734,3.558228422,,2.979385105,3.315753583,2.867467488,2.336459734,3.558228422,2.557160813,0.087609211,0.098888652,0.071742234,0.082483445,0.135967515,0.143950818
High Temperature Polymers,PIM-PI-1,,260,530,150,47,1100,77,,Ghanem 2009,http://dx.doi.org/10.1021/ma901430q,2.414973348,2.72427587,2.176091259,1.672097858,3.041392685,1.886490725,2.414973348,2.72427587,2.176091259,1.672097858,3.041392685,1.886490725,0.08775014,0.098816819,0.071414817,0.082652108,0.136025935,0.142882221
High Temperature Polymers,PIM-PI-2,,160,220,39,9,210,9,,Ghanem 2009,http://dx.doi.org/10.1021/ma901430q,2.204119983,2.342422681,1.591064607,0.954242509,2.322219295,0.954242509,2.204119983,2.342422681,1.591064607,0.954242509,2.322219295,0.954242509,0.087482197,0.098869628,0.071634284,0.082565141,0.13599695,0.143506294
High Temperature Polymers,PIM-PI-3,,190,360,85,23,520,27,,Ghanem 2009,http://dx.doi.org/10.1021/ma901430q,2.278753601,2.556302501,1.929418926,1.361727836,2.716003344,1.431363764,2.278753601,2.556302501,1.929418926,1.361727836,2.716003344,1.431363764,0.087476552,0.09805093,0.071135557,0.082368112,0.135630941,0.142459357
High Temperature Polymers,PIM-PI-4,,205,300,64,16,420,20,,Ghanem 2009,http://dx.doi.org/10.1021/ma901430q,2.311753861,2.477121255,1.806179974,1.204119983,2.62324929,1.301029996,2.311753861,2.477121255,1.806179974,1.204119983,2.62324929,1.301029996,0.087712726,0.09943838,0.071900043,0.082801458,0.136467605,0.14371985
High Temperature Polymers,PIM-PI-7,,190,350,77,19,510,27,,Ghanem 2009,http://dx.doi.org/10.1021/ma901430q,2.278753601,2.544068044,1.886490725,1.278753601,2.707570176,1.431363764,2.278753601,2.544068044,1.886490725,1.278753601,2.707570176,1.431363764,0.087836165,0.098982859,0.071586241,0.082595393,0.136095127,0.143294692
High Temperature Polymers,PIM-PI-8i,,660,1600,545,160,3700,260,,Ghanem 2009,http://dx.doi.org/10.1021/ma901430q,2.819543936,3.204119983,2.736396502,2.204119983,3.568201724,2.414973348,2.819543936,3.204119983,2.736396502,2.204119983,3.568201724,2.414973348,0.087931455,0.098889697,0.071580596,0.082656652,0.136378044,0.143207731
High Temperature Polymers,PIM-PI-8ii,,425,1020,320,100,2270,170,,Ghanem 2009,http://dx.doi.org/10.1021/ma901430q,2.62838893,3.008600172,2.505149978,2,3.356025857,2.230448921,2.62838893,3.008600172,2.505149978,2,3.356025857,2.230448921,0.087872115,0.098734009,0.071392241,0.082631061,0.136102236,0.142931997
High Temperature Polymers,PIM-1,,1368,3580,1790,727,8319,,,Du 2009,http://dx.doi.org/10.1021/ma9009017,3.136086097,3.553883027,3.252853031,2.861534411,3.920071124,,3.136086097,3.553883027,3.252853031,2.861534411,3.920071124,3.224348206,0.087303126,0.098239623,0.07137687,0.082231812,0.13510799,0.143492914
High Temperature Polymers,Carboxylated PIM (120C/1/hr),,616,1540,534,162,2543,,,Du 2009,http://dx.doi.org/10.1021/ma9009017,2.789580712,3.187520721,2.727541257,2.209515015,3.40534636,,2.789580712,3.187520721,2.727541257,2.209515015,3.40534636,2.532557052,0.087586866,0.098442299,0.071451794,0.082199575,0.135214404,0.14365699
High Temperature Polymers,PBO-PI 0/100,,23.6,14.3,0.72,0.09,2.7,0.03,,Jung 2010,http://www.sciencedirect.com/science/article/pii/S0376738810000141,1.372912003,1.155336037,-0.142667504,-1.045757491,0.431363764,-1.522878745,1.372912003,1.155336037,-0.142667504,-1.045757491,0.431363764,-1.522878745,0.087503182,0.099440425,0.072003377,0.08286347,0.136617566,0.1445094
High Temperature Polymers,PBO-PI 20/80,,29.8,38.2,2.2,0.4,11.4,0.3,,Jung 2010,http://www.sciencedirect.com/science/article/pii/S0376738810000141,1.474216264,1.582063363,0.342422681,-0.397940009,1.056904851,-0.522878745,1.474216264,1.582063363,0.342422681,-0.397940009,1.056904851,-0.522878745,0.08824844,0.09949263,0.071347747,0.082978528,0.136100836,0.144004459
High Temperature Polymers,PBO-PI 50/50,,42.1,47.1,4.8,0.82,25.3,0.65,,Jung 2010,http://www.sciencedirect.com/science/article/pii/S0376738810000141,1.624282096,1.673020907,0.681241237,-0.086186148,1.403120521,-0.187086643,1.624282096,1.673020907,0.681241237,-0.086186148,1.403120521,-0.187086643,0.087627439,0.098941317,0.071612732,0.082525592,0.135922603,0.143558866
High Temperature Polymers,PBO-PI 80/20,,479,623,90,18,389,14,,Jung 2010,http://www.sciencedirect.com/science/article/pii/S0376738810000141,2.680335513,2.794488047,1.954242509,1.255272505,2.589949601,1.146128036,2.680335513,2.794488047,1.954242509,1.255272505,2.589949601,1.146128036,0.087921586,0.100074904,0.072265121,0.08303257,0.137014237,0.145110442
High Temperature Polymers,PBO-PI 100/0,,857,1228,220,48,1014,41,,Jung 2010,http://www.sciencedirect.com/science/article/pii/S0376738810000141,2.932980822,3.089198367,2.342422681,1.681241237,3.006037955,1.612783857,2.932980822,3.089198367,2.342422681,1.681241237,3.006037955,1.612783857,0.088010736,0.100265031,0.072382095,0.08315047,0.137321969,0.145207917
High Temperature Polymers,BPGB-TADPO poly(phenylquinoxaline),,,17.2,1.97,3.44,,,,Gao 1996,http://www.sciencedirect.com/science/article/pii/0032386196810950,,1.235528447,0.294466226,0.536558443,,,1.412070917,1.235528447,0.294466226,0.536558443,0.92028797,0.480229496,0.087676621,0.099694131,0.069834074,0.083969666,0.136442173,0.144357018
High Temperature Polymers,FPBO-1 polybenzoxazole,,,120,16.4,3.4,61,1.6,,Okamoto 1992,http://dx.doi.org/10.1002/polb.1992.090301106,,2.079181246,1.214843848,0.531478917,1.785329835,0.204119983,2.100439519,2.079181246,1.214843848,0.531478917,1.785329835,0.204119983,0.086910597,0.097949036,0.071366106,0.082374501,0.135729947,0.14310365
High Temperature Polymers,FPBO-2 polybenzoxazole,,,24,1.44,0.21,4.7,0.097,,Okamoto 1992,http://dx.doi.org/10.1002/polb.1992.090301106,,1.380211242,0.158362492,-0.677780705,0.672097858,-1.013228266,1.464428637,1.380211242,0.158362492,-0.677780705,0.672097858,-1.013228266,0.087338909,0.098654188,0.071505037,0.082430068,0.135534769,0.144026634
High Temperature Polymers,FPBO-3 polybenzoxazole,,,37,3.3,0.55,11.4,0.28,,Okamoto 1992,http://dx.doi.org/10.1002/polb.1992.090301106,,1.568201724,0.51851394,-0.259637311,1.056904851,-0.552841969,1.629163031,1.568201724,0.51851394,-0.259637311,1.056904851,-0.552841969,0.087018608,0.098121927,0.071389697,0.082238639,0.135338701,0.143480274
High Temperature Polymers,HPBO-3 polybenzoxazole,,,12.5,0.78,0.12,2.7,0.086,,Okamoto 1992,http://dx.doi.org/10.1002/polb.1992.090301106,,1.096910013,-0.107905397,-0.920818754,0.431363764,-1.065501549,1.155178246,1.096910013,-0.107905397,-0.920818754,0.431363764,-1.065501549,0.08729543,0.098586477,0.071436109,0.082211503,0.134823024,0.144017235
High Temperature Polymers,PBI-I polybenzimidazole,,1.05,0.6,0.015,0.0048,0.16,0.0018,,Kumbharkar 2006,http://www.sciencedirect.com/science/article/pii/S0376738806006375,0.021189299,-0.22184875,-1.823908741,-2.318758763,-0.795880017,-2.744727495,0.021189299,-0.22184875,-1.823908741,-2.318758763,-0.795880017,-2.744727495,0.088923153,0.100825357,0.070536105,0.084263125,0.138062294,0.142672601
High Temperature Polymers,PBI-BuI polybenzimidazole,,10.1,10.7,0.42,0.06,1.91,0.05,,Kumbharkar 2006,http://www.sciencedirect.com/science/article/pii/S0376738806006375,1.004321374,1.029383778,-0.37675071,-1.22184875,0.281033367,-1.301029996,1.004321374,1.029383778,-0.37675071,-1.22184875,0.281033367,-1.301029996,0.08841649,0.099974683,0.071641705,0.082909024,0.135747381,0.144851492
High Temperature Polymers,PBI-HFA polybenzimidazole,,12.9,12.2,0.6,0.13,2.91,0.07,,Kumbharkar 2006,http://www.sciencedirect.com/science/article/pii/S0376738806006375,1.11058971,1.086359831,-0.22184875,-0.886056648,0.463892989,-1.15490196,1.11058971,1.086359831,-0.22184875,-0.886056648,0.463892989,-1.15490196,0.087651848,0.098745138,0.070866121,0.082844624,0.135604553,0.143151554
High Temperature Polymers,PBI-I polybenzimidazole,,,0.63,0.015,,,,,Kumbharkar 2009,http://www.sciencedirect.com/science/article/pii/S0032386109000846,,-0.200659451,-1.823908741,,,,0.087897311,-0.200659451,-1.823908741,-2.842404523,-1.236265419,-3.258660599,0.087565711,0.098889639,0.071493222,0.082450998,0.135339488,0.143951079
High Temperature Polymers,PBI-T polybenzimidazole,,,0.16,0.004,,,,,Kumbharkar 2009,http://www.sciencedirect.com/science/article/pii/S0032386109000846,,-0.795880017,-2.397940009,,,,-0.430373512,-0.795880017,-2.397940009,-3.403636651,-1.794269339,-3.76806016,0.087100113,0.098142225,0.071251523,0.082105099,0.13456195,0.143290638
High Temperature Polymers,PBI-BuI polybenzimidazole,,,10.66,0.42,,,,,Kumbharkar 2009,http://www.sciencedirect.com/science/article/pii/S0032386109000846,,1.027757205,-0.37675071,,,,1.128724464,1.027757205,-0.37675071,-1.292993397,0.20669991,-1.630580081,0.087914715,0.099478596,0.071717207,0.082741601,0.136054819,0.144493466
High Temperature Polymers,PBI-BrT polybenzimidazole,,,0.38,0.006,,,,,Kumbharkar 2009,http://www.sciencedirect.com/science/article/pii/S0032386109000846,,-0.420216403,-2.22184875,,,,-0.082858356,-0.420216403,-2.22184875,-3.326901169,-1.648784346,-3.855733098,0.087941786,0.099407415,0.07166399,0.082706642,0.135852459,0.144434588
High Temperature Polymers,PBI-IDBrT polybenzimidazole,,,1.89,0.07,,,,,Kumbharkar 2009,http://www.sciencedirect.com/science/article/pii/S0032386109000846,,0.276461804,-1.15490196,,,,0.48043355,0.276461804,-1.15490196,-2.081265612,-0.557120128,-2.391339716,0.08737179,0.098645952,0.071420781,0.082331582,0.135132412,0.143723315
High Temperature Polymers,"PBI-2,6Py polybenzimidazole",,,1.38,0.045,,,,,Kumbharkar 2009,http://www.sciencedirect.com/science/article/pii/S0032386109000846,,0.139879086,-1.346787486,,,,0.368105376,0.139879086,-1.346787486,-2.299708047,-0.751948979,-2.64044196,0.087425565,0.098714644,0.071440554,0.082364586,0.135189283,0.143786726
High Temperature Polymers,DMPBI-I polybenzimidazole,,3.11,,,,,,,Kumbharkar 2009,http://www.sciencedirect.com/science/article/pii/S0014305709004327,0.492760389,,,,,,0.492760389,0.340175377,-0.882651719,-1.709298958,-0.249872949,-1.849038638,0.086906777,0.097875312,0.071158878,0.081949591,0.134330472,0.142993381
High Temperature Polymers,DBPBI-I polybenzimidazole,,6.63,,,,,,,Kumbharkar 2009,http://www.sciencedirect.com/science/article/pii/S0014305709004327,0.821513528,,,,,,0.821513528,0.725311164,-0.399761951,-1.179386502,0.231126223,-1.281333988,0.086922179,0.097940788,0.071194429,0.081988539,0.134448017,0.143063343
High Temperature Polymers,DSPBI-I polybenzimidazole,,6.43,,,,,,,Kumbharkar 2009,http://www.sciencedirect.com/science/article/pii/S0014305709004327,0.808210973,,,,,,0.808210973,0.70972716,-0.419301439,-1.2008287,0.211663236,-1.304305396,0.086921304,0.097937888,0.071192846,0.081986782,0.134442881,0.143060212
High Temperature Polymers,DBzPBI-I polybenzimidazole,,17.96,,,,,,,Kumbharkar 2009,http://www.sciencedirect.com/science/article/pii/S0014305709004327,1.254306332,,,,,,1.254306332,1.232329886,0.235946705,-0.481774007,0.864345972,-0.533969302,0.086962221,0.098046671,0.071252567,0.082054092,0.134632522,0.143179059
High Temperature Polymers,DMPBI-BuI polybenzimidazole,,11.76,,,,,,,Kumbharkar 2009,http://www.sciencedirect.com/science/article/pii/S0014305709004327,1.070407322,,,,,,1.070407322,1.016891366,-0.034173759,-0.778198177,0.595283076,-0.851533792,0.086942463,0.09799895,0.071226291,0.082024257,0.134549998,0.143126614
High Temperature Polymers,DBPBI-BuI polybenzimidazole,,21.26,,,,,,,Kumbharkar 2009,http://www.sciencedirect.com/science/article/pii/S0014305709004327,1.32756326,,,,,,1.32756326,1.318150708,0.343550304,-0.363692218,0.971528284,-0.407466179,0.08697122,0.098066804,0.071263681,0.082066791,0.134667092,0.143201298
High Temperature Polymers,DSPBI-BuI polybenzimidazole,,26.64,,,,,,,Kumbharkar 2009,http://www.sciencedirect.com/science/article/pii/S0014305709004327,1.42553422,,,,,,1.42553422,1.43292413,0.487455163,-0.205774237,1.114869731,-0.238285834,0.08698426,0.098094726,0.071279121,0.0820845,0.134714831,0.143232238
High Temperature Polymers,DBzPBI-BuI polybenzimidazole,,38.28,,,,,,,Kumbharkar 2009,http://www.sciencedirect.com/science/article/pii/S0014305709004327,1.582971929,,,,,,1.582971929,1.617363116,0.718707886,0.047997341,1.34521706,0.033584176,0.087007621,0.098141988,0.07130531,0.082114693,0.134795157,0.143284829
High Temperature Polymers,,"Poly(1,2,4-triazole) 1",,,0.52,0.09,2.7,0.0491,,Hensema Gas Sep & Purif 1994,,,,-0.283996656,-1.045757491,0.431363764,-1.308918508,1.022765387,0.903151543,-0.283996656,-1.045757491,0.431363764,-1.308918508,0.087285025,0.098634175,0.071318132,0.082578511,0.135633439,0.143028141
High Temperature Polymers,,"Poly(1,2,4-triazole) 2",,,0.59,0.1,3.3,0.0673,,Hensema Gas Sep & Purif 1994,,,,-0.229147988,-1,0.51851394,-1.171984936,0.999336897,0.918888144,-0.229147988,-1,0.51851394,-1.171984936,0.087399927,0.09873243,0.071391558,0.082528051,0.135586778,0.143093776
High Temperature Polymers,,"Poly(1,2,4-triazole) 3",,,1.17,0.18,6.7,0.134,,Hensema Gas Sep & Purif 1994,,,,0.068185862,-0.744727495,0.826074803,-0.872895202,1.194743776,1.175557516,0.068185862,-0.744727495,0.826074803,-0.872895202,0.087676824,0.099031765,0.071603158,0.082557971,0.135895725,0.14344274
High Temperature Polymers,,"Poly(1,2,4-triazole) 4",,,1.46,0.23,10.1,0.202,,Hensema Gas Sep & Purif 1994,,,,0.164352856,-0.638272164,1.004321374,-0.694648631,1.207518222,1.229914689,0.164352856,-0.638272164,1.004321374,-0.694648631,0.087947483,0.099379456,0.071715547,0.082711643,0.136236949,0.143411975
High Temperature Polymers,,"Poly(1,3,4-oxadiazole) 1",,,17.1,3.3,93,3.58,,Hensema Gas Sep & Purif 1994,,,,1.23299611,0.51851394,1.968482949,0.553883027,1.927409247,2.067033587,1.23299611,0.51851394,1.968482949,0.553883027,0.087679511,0.098999386,0.071692444,0.0824677,0.135874168,0.14370228
High Temperature Polymers,,"Poly(1,3,4-oxadiazole) 2",,,20,4,78,2.79,,Hensema Gas Sep & Purif 1994,,,,1.301029996,0.602059991,1.892094603,0.445604203,2.119323481,2.188176964,1.301029996,0.602059991,1.892094603,0.445604203,0.087286015,0.09854235,0.071520928,0.082416955,0.135679929,0.14372444
High Temperature Polymers,CP-1 Cardo Polymer,,,74,11,2.391,72,2.88,,Camacho-Zuniga 2006,http://www.sciencedirect.com/science/article/pii/S0376738806004625,,1.86923172,1.041392685,0.378579576,1.857332496,0.459392488,1.741125203,1.86923172,1.041392685,0.378579576,1.857332496,0.459392488,0.08767439,0.099045316,0.071594813,0.082575258,0.135864454,0.143307802
High Temperature Polymers,BBL ladder polymer,,0.54,,0.021,0.00259,0.12,0.0017,,Zimmerman 1999,http://www.sciencedirect.com/science/article/pii/S0032386198007770,-0.26760624,,-1.677780705,-2.586700236,-0.920818754,-2.769551079,-0.26760624,-0.466206561,-1.677780705,-2.586700236,-0.920818754,-2.769551079,0.086852323,0.096899913,0.07085471,0.08166844,0.13427439,0.141572187
High Temperature Polymers,CFA-BP polymer,,84,114,25,6.6,166,10,,Guzman-Gutierrez 2008,http://www.sciencedirect.com/science/article/pii/S0376738808005851,1.924279286,2.056904851,1.397940009,0.819543936,2.220108088,1,1.924279286,2.056904851,1.397940009,0.819543936,2.220108088,1,0.08738584,0.098898823,0.071670603,0.082488805,0.135663628,0.143278967
High Temperature Polymers,CFA-TP polymer,,82,126,32,9,220,13,,Guzman-Gutierrez 2008,http://www.sciencedirect.com/science/article/pii/S0376738808005851,1.913813852,2.100370545,1.505149978,0.954242509,2.342422681,1.113943352,1.913813852,2.100370545,1.505149978,0.954242509,2.342422681,1.113943352,0.087235061,0.098098419,0.071259781,0.08227764,0.135367348,0.142362876
High Temperature Polymers,CFA-DPE polymer,,29,28,3.5,0.69,17,0.65,,Guzman-Gutierrez 2008,http://www.sciencedirect.com/science/article/pii/S0376738808005851,1.462397998,1.447158031,0.544068044,-0.161150909,1.230448921,-0.187086643,1.462397998,1.447158031,0.544068044,-0.161150909,1.230448921,-0.187086643,0.087054793,0.09841374,0.071527376,0.082223004,0.135162267,0.143362566
High Temperature Polymers,CFA-DPEK polymer,,12,11,0.91,0.15,4.2,,,Guzman-Gutierrez 2008,http://www.sciencedirect.com/science/article/pii/S0376738808005851,1.079181246,1.041392685,-0.040958608,-0.823908741,0.62324929,,1.079181246,1.041392685,-0.040958608,-0.823908741,0.62324929,-0.904812437,0.087218559,0.098351216,0.071366244,0.082161743,0.134944867,0.143311283
High Temperature Polymers,,"Poly(1.1??-biphenyl)-4,4??-diyl[2,2,2-trifluoro-1-(trifluoromethyl)ethylidene]",390,470,120,41,470,34,,Havelka-Rivard 1999,http://dx.doi.org/10.1021/ma990301x,2.591064607,2.672097858,2.079181246,1.612783857,2.672097858,1.531478917,2.591064607,2.672097858,2.079181246,1.612783857,2.672097858,1.531478917,0.086638786,0.097952951,0.07131916,0.082392399,0.135351994,0.143151712
High Temperature Polymers,PIM-1,,1500,3600,1300,340,6500,430,,Thomas 2009,http://www.sciencedirect.com/science/article/B6TGK-4VKXC29-7/2/deae1d7301c3baf01486835549c6d224,3.176091259,3.556302501,3.113943352,2.531478917,3.812913357,2.633468456,3.176091259,3.556302501,3.113943352,2.531478917,3.812913357,2.633468456,0.087812247,0.098659342,0.071679139,0.082513677,0.136441021,0.143642093
Hydrocarbon Elastomers,,Natural rubber,31,49,23.2,8.02,130,28.8,,van Amerongen 1950,http://link.aip.org/link/?JAP/17/972/1,1.491361694,1.69019608,1.365487985,0.904174368,2.113943352,1.459392488,1.491361694,1.69019608,1.365487985,0.904174368,2.113943352,1.459392488,0.086527352,0.097032438,0.071111107,0.081343353,0.133342531,0.142349186
Hydrocarbon Elastomers,,Methyl rubber,14.4,17,2.1,0.472,7.47,0.786,,van Amerongen 1950,http://link.aip.org/link/?JAP/17/972/1,1.158362492,1.230448921,0.322219295,-0.326058001,0.873320602,-0.104577454,1.158362492,1.230448921,0.322219295,-0.326058001,0.873320602,-0.104577454,0.086925939,0.097821563,0.071127271,0.081683698,0.133419294,0.143475405
Hydrocarbon Elastomers,,Butyl rubber,8.38,7.21,1.3,0.322,5.16,0.786,,van Amerongen 1950,http://link.aip.org/link/?JAP/17/972/1,0.923244019,0.857935265,0.113943352,-0.492144128,0.712649702,-0.104577454,0.923244019,0.857935265,0.113943352,-0.492144128,0.712649702,-0.104577454,0.086569045,0.09827439,0.071757254,0.081613271,0.133212827,0.144217126
Hydrocarbon Elastomers,,Polybutadiene (emulsion),,41.9,19,6.42,138,,,van Amerongen 1950,http://link.aip.org/link/?JAP/17/972/1,,1.622214023,1.278753601,0.807535028,2.139879086,,1.466048646,1.622214023,1.278753601,0.807535028,2.139879086,1.25323463,0.086661872,0.097210765,0.071192492,0.081684082,0.134204574,0.141907817
Hydrocarbon Elastomers,,Neoprene G,,13.5,3.93,1.17,25.5,3.28,,van Amerongen 1964,http://dx.doi.org/10.5254/1.3540396,,1.130333768,0.59439255,0.068185862,1.40654018,0.515873844,1.030718268,1.130333768,0.59439255,0.068185862,1.40654018,0.515873844,0.086725307,0.097426992,0.071152819,0.081605265,0.133683908,0.142289596
Hydrocarbon Elastomers,,Nitrile rubber (27% An),12.2,15.9,3.85,1.06,30.8,,,van Amerongen 1950,http://link.aip.org/link/?JAP/17/972/1,1.086359831,1.201397124,0.58546073,0.025305865,1.488550717,,1.086359831,1.201397124,0.58546073,0.025305865,1.488550717,0.369475583,0.087109875,0.097870874,0.071205489,0.08199075,0.134576437,0.142073777
Hydrocarbon Elastomers,,Nitrile rubber (39% An),6.81,7.1,0.956,0.234,7.43,,,van Amerongen 1950,http://link.aip.org/link/?JAP/17/972/1,0.833147112,0.851258349,-0.019542108,-0.630784143,0.870988814,,0.833147112,0.851258349,-0.019542108,-0.630784143,0.870988814,-0.460571649,0.087275219,0.098353798,0.071190638,0.082313026,0.134922783,0.142312456
