Repository: qyuan7/polymer_permeability_imputation

# polymer_permeability_imputation
Code for imputation of gas permeability database with missing values

File: Datasets/Database_BLR_std.csv (part 2 of 12)
Polymer Type,Unnamed: 1,Polymer,He,H2,O2,N2,CO2,CH4,Unnamed: 18,Unnamed: 19,Unnamed: 20,log10_He,log10_H2,log10_O2,log10_N2,log10_CO2,log10_CH4,log10_He_Bayesian,log10_H2_Bayesian,log10_O2_Bayesian,log10_N2_Bayesian,log10_CO2_Bayesian,log10_CH4_Bayesian,log10_He_Bayesian_std,log10_H2_Bayesian_std,log10_O2_Bayesian_std,log10_N2_Bayesian_std,log10_CH4_Bayesian_std,log10_CO2_Bayesian_std
Hydrocarbon Elastomers,,Thiokol B polysulfide rubber,,1.57,0.288,,3.14,,,van Amerongen 1964,http://dx.doi.org/10.5254/1.3540396,,0.195899652,-0.540607512,,0.496929648,,0.231221024,0.195899652,-0.540607512,-1.128039455,0.496929648,-0.802645881,0.087298794,0.098125163,0.071278914,0.082250717,0.134895432,0.141601658
Hydrocarbon Elastomers,,Isoprene/acrylonitrile rubber (26% An),7.73,7.41,0.852,0.181,4.32,,,van Amerongen 1950,http://link.aip.org/link/?JAP/17/972/1,0.888179494,0.869818208,-0.069560405,-0.742321425,0.635483747,,0.888179494,0.869818208,-0.069560405,-0.742321425,0.635483747,-0.670877175,0.086829516,0.097680686,0.071049546,0.081885342,0.13416062,0.142577354
Hydrocarbon Elastomers,,Poly(cis-4-butadiene),42.9,,,25.1,,,,Paul 1965,http://dx.doi.org/10.1002/polc.5070100105,1.632457292,,,1.399673721,,,1.632457292,1.874057283,1.650623837,1.399673721,2.417999406,1.987984041,0.086171214,0.096410298,0.070543101,0.081428664,0.132870361,0.141494257
Hydrocarbon Elastomers,,Ethylene/propylene (47/53) rubber,28.6,,,7.5,,,,Paul 1965,http://dx.doi.org/10.1002/polc.5070100105,1.456366033,,,0.875061263,,,1.456366033,1.629811628,1.229018158,0.875061263,1.970395863,1.329556479,0.08623458,0.096613615,0.070625212,0.081485645,0.133065145,0.141698925
Hydrocarbon Elastomers,,Ethylene/propylene (37/63) rubber,43.5,,,10.3,,,,Paul 1965,http://dx.doi.org/10.1002/polc.5070100105,1.638489257,,,1.012837225,,,1.638489257,1.819139764,1.39156813,1.012837225,2.114878053,1.415652898,0.086333329,0.096835944,0.07073007,0.081582627,0.133346543,0.141933633
Hydrocarbon Elastomers,,Ethylene/propylene (29/71) rubber,46,,,8.7,,,,Paul 1965,http://dx.doi.org/10.1002/polc.5070100105,1.662757832,,,0.939519253,,,1.662757832,1.830036395,1.351289148,0.939519253,2.062010191,1.29240115,0.086399081,0.096981764,0.070795198,0.08164059,0.133513807,0.142085005
Hydrocarbon Elastomers,,Butadiene-acrylonitrile (35% An) rubber,8.4,9.5,1.6,0.42,13,0.32,,Rogers p62 1985,,0.924279286,0.977723605,0.204119983,-0.37675071,1.113943352,-0.494850022,0.924279286,0.977723605,0.204119983,-0.37675071,1.113943352,-0.494850022,0.0868862,0.096708631,0.070476728,0.082056219,0.134850421,0.140320256
Hydrocarbon Elastomers,,Butyl rubber,,,1.3,,5.18,,,Allen 1977,http://www.sciencedirect.com/science/article/pii/S037673880083241X,,,0.113943352,,0.71432976,,1.212592248,1.163185562,0.113943352,-0.628584177,0.71432976,-0.730598502,0.08695404,0.098069638,0.071269639,0.08206728,0.134655475,0.143295104
Hydrocarbon Elastomers,,Neoprene,,,4,,25.8,,,Allen 1977,http://www.sciencedirect.com/science/article/pii/S037673880083241X,,,0.602059991,,1.411619706,,1.42987176,1.49903718,0.602059991,-0.068306847,1.411619706,-0.006424742,0.087551024,0.098887038,0.071496846,0.082502519,0.13560277,0.143156059
Hydrocarbon Elastomers,,Natural rubber,,,23.3,,153,,,Allen 1977,http://www.sciencedirect.com/science/article/pii/S037673880083241X,,,1.367355921,,2.184691431,,1.915834458,2.083019717,1.367355921,0.783498603,2.184691431,0.937958307,0.087589646,0.098941784,0.071548463,0.082552016,0.135762396,0.143233052
Hydrocarbon Elastomers,,Natural rubber,,,23.4,9.48,154,30.3,,Michaels 1961,http://dx.doi.org/10.1002/pol.1961.1205015412,,,1.369215857,0.976808337,2.187520721,1.481442629,1.644859187,1.858063142,1.369215857,0.976808337,2.187520721,1.481442629,0.087038766,0.098134001,0.07116032,0.082049471,0.134039735,0.142773418
Hydrocarbon Elastomers,,Poly(dimethyl isopropoxysilylbutadiene),,,6,1.5,23.2,3.1,,Hachisuka 1990,http://www.sciencedirect.com/science/article/pii/003238619090119J,,,0.77815125,0.176091259,1.365487985,0.491361694,1.39392999,1.501689003,0.77815125,0.176091259,1.365487985,0.491361694,0.086778281,0.097715292,0.071227797,0.081566458,0.133424281,0.143373124
Hydrocarbon Elastomers,,Poly(methyl diisopropoxysilylbutadiene),,,69.2,25.4,345,63.2,,Hachisuka 1990,http://www.sciencedirect.com/science/article/pii/003238619090119J,,,1.840106094,1.404833717,2.537819095,1.800717078,2.08461605,2.318469926,1.840106094,1.404833717,2.537819095,1.800717078,0.086882655,0.097936318,0.071218851,0.081929597,0.134096094,0.143098886
Hydrocarbon Elastomers,,Poly(tri isopropoxysilylbutadiene),,,247,109,1230,263,,Hachisuka 1990,http://www.sciencedirect.com/science/article/pii/003238619090119J,,,2.392696953,2.037426498,3.089905111,2.419955748,2.48817653,2.765252673,2.392696953,2.037426498,3.089905111,2.419955748,0.086829121,0.097906527,0.07118174,0.082069163,0.134361184,0.143019498
Hydrocarbon Elastomers,,Polyisobutylene (Butyl rubber),15.8,13.3,2.89,0.76,,,,Fitch 1993,http://dx.doi.org/10.1002/app.1993.070470610,1.198657087,1.123851641,0.460897843,-0.119186408,,,1.198657087,1.123851641,0.460897843,-0.119186408,1.07746674,-0.029153484,0.085966929,0.096673148,0.071041947,0.081484167,0.13362886,0.142310893
Hydrocarbon Elastomers,,Hypalon??40,8.8,11,2.37,0.63,,,,Fitch 1993,http://dx.doi.org/10.1002/app.1993.070470610,0.944482672,1.041392685,0.374748346,-0.200659451,,,0.944482672,1.041392685,0.374748346,-0.200659451,1.110739895,0.125310196,0.086592271,0.096957118,0.070837009,0.081451094,0.13336732,0.142031054
Hydrocarbon Elastomers,,Hypalon??45,11.5,15.6,4.2,1.28,,,,Fitch 1993,http://dx.doi.org/10.1002/app.1993.070470610,1.06069784,1.193124598,0.62324929,0.10720997,,,1.06069784,1.193124598,0.62324929,0.10720997,1.370685289,0.500370184,0.086514079,0.096821434,0.07077779,0.081412116,0.1332317,0.141891632
Hydrocarbon Elastomers,,Viton??E60,30.5,10.6,2.28,0.85,,,,Fitch 1993,http://dx.doi.org/10.1002/app.1993.070470610,1.484299839,1.025305865,0.357934847,-0.070581074,,,1.484299839,1.025305865,0.357934847,-0.070581074,0.75447691,-0.421243686,0.084959838,0.096459489,0.071562605,0.082241768,0.134645209,0.143399158
Hydrocarbon Elastomers,,Viton??GF,43.9,21.8,4.2,2.13,,,,Fitch 1993,http://dx.doi.org/10.1002/app.1993.070470610,1.64246452,1.338456494,0.62324929,0.328379603,,,1.64246452,1.338456494,0.62324929,0.328379603,1.099372927,0.102420701,0.085370743,0.09710024,0.071044032,0.08237688,0.134329281,0.142945444
Hydrocarbon Elastomers,,Hydrin??100,5.5,8.9,1.05,0.44,,,,Fitch 1993,http://dx.doi.org/10.1002/app.1993.070470610,0.740362689,0.949390007,0.021189299,-0.356547324,,,0.740362689,0.949390007,0.021189299,-0.356547324,0.861696113,0.040891836,0.087683617,0.098015438,0.070356419,0.082450555,0.134020506,0.142570205
Hydrocarbon Elastomers,,Kraton??G1652,45.3,68.6,26.6,9.8,,,,Fitch 1993,http://dx.doi.org/10.1002/app.1993.070470610,1.656098202,1.836324116,1.424881637,0.991226076,,,1.656098202,1.836324116,1.424881637,0.991226076,2.140311169,1.387797818,0.086369817,0.096830757,0.070860301,0.081492072,0.133456487,0.142034368
Hydrocarbon Elastomers,EPDM,,33.6,49.4,21.1,8.33,,,,Fitch 1993,http://dx.doi.org/10.1002/app.1993.070470610,1.526339277,1.693726949,1.324282455,0.920645001,,,1.526339277,1.693726949,1.324282455,0.920645001,2.049507547,1.359250248,0.08622278,0.09657838,0.070772089,0.081388175,0.133188089,0.141809466
Hydrocarbon Elastomers,ENR 76,,23.6,33.9,10.9,4.9,,,,Fitch 1993,http://dx.doi.org/10.1002/app.1993.070470610,1.372912003,1.530199698,1.037426498,0.69019608,,,1.372912003,1.530199698,1.037426498,0.69019608,1.780814547,1.103861013,0.086353214,0.096804883,0.070562973,0.081621429,0.133143028,0.141770536
Hydrocarbon Elastomers,,Neoprene,20,27.6,8.83,2.97,,,,Fitch 1993,http://dx.doi.org/10.1002/app.1993.070470610,1.301029996,1.440909082,0.945960704,0.472756449,,,1.301029996,1.440909082,0.945960704,0.472756449,1.675033205,0.861956757,0.086373793,0.096746726,0.070793919,0.081420615,0.133264606,0.141901383
Hydrocarbon Elastomers,,Polyepichlorohydrin,4.83,,,0.24,8,0.657,,Chiou 1985,http://dx.doi.org/10.1002/app.1985.070300322,0.683947131,,,-0.619788758,0.903089987,-0.18243463,0.683947131,0.80050708,0.041816907,-0.619788758,0.903089987,-0.18243463,0.087455187,0.098274638,0.071361616,0.081832642,0.134145117,0.142820377
Hydrocarbon Elastomers,,Cis-polypentenamer,240,415,310,100,2000,430,,Starannikova 2006,http://www.sciencedirect.com/science/article/pii/S0011916406005340,2.380211242,2.618048097,2.491361694,2,3.301029996,2.633468456,2.380211242,2.618048097,2.491361694,2,3.301029996,2.633468456,0.087165893,0.098780976,0.072385104,0.081914037,0.135221439,0.144324601
Liquid Crystalline Polymers,HBA/HNA 30/70 LCP,,0.204,0.0545,0.000419,2.50E-05,0.00054,,,Weinkauf 1992,http://dx.doi.org/10.1002/polb.1992.090300805,-0.690369833,-1.263603498,-3.377785977,-4.602059991,-3.26760624,,-0.690369833,-1.263603498,-3.377785977,-4.602059991,-3.26760624,-5.418950902,0.087431322,0.098284978,0.071464404,0.082211817,0.134663807,0.144911527
Liquid Crystalline Polymers,HBA/HNA 58/42 LCP,,0.219,0.0627,0.00067,5.80E-05,0.00103,,,Weinkauf 1992,http://dx.doi.org/10.1002/polb.1992.090300805,-0.659555885,-1.202732459,-3.173925197,-4.236572006,-2.987162775,,-0.659555885,-1.202732459,-3.173925197,-4.236572006,-2.987162775,-4.930807618,0.086941452,0.097809254,0.071117801,0.082106846,0.134066235,0.144189548
Liquid Crystalline Polymers,HBA/HNA 75/25 LCP,,0.218,0.0658,0.000805,7.60E-05,0.0013,,,Weinkauf 1992,http://dx.doi.org/10.1002/polb.1992.090300805,-0.661543506,-1.181774106,-3.09420412,-4.119186408,-2.886056648,,-0.661543506,-1.181774106,-3.09420412,-4.119186408,-2.886056648,-4.754041308,0.086810914,0.097598356,0.071009216,0.082005151,0.133815103,0.1439374
Liquid Crystalline Polymers,HBA/HNA 80/20 LCP,,0.209,0.0587,0.000924,0.000111,0.00218,,,Weinkauf 1992,http://dx.doi.org/10.1002/polb.1992.090300805,-0.679853714,-1.231361899,-3.034328029,-3.954677021,-2.661543506,,-0.679853714,-1.231361899,-3.034328029,-3.954677021,-2.661543506,-4.54193315,0.08656671,0.097735218,0.070962301,0.082183101,0.134052847,0.143511539
Liquid Crystalline Polymers,HBA/ET (60/40) (cast/annealed),,0.63,0.28,0.009,0.0009,0.021,,,Weinkauf 1991,http://dx.doi.org/10.1002/polb.1991.090290307,-0.200659451,-0.552841969,-2.045757491,-3.045757491,-1.677780705,,-0.200659451,-0.552841969,-2.045757491,-3.045757491,-1.677780705,-3.401711452,0.086551064,0.09711505,0.071065945,0.08147325,0.133544974,0.143301655
Liquid Crystalline Polymers,HBA/ET (60/40) (extruded),,0.62,0.25,0.011,0.0012,0.033,,,Weinkauf 1991,http://dx.doi.org/10.1002/polb.1991.090290307,-0.207608311,-0.602059991,-1.958607315,-2.920818754,-1.48148606,,-0.207608311,-0.602059991,-1.958607315,-2.920818754,-1.48148606,-3.243000186,0.086325331,0.097039429,0.071207715,0.08151446,0.133830449,0.143033152
Liquid Crystalline Polymers,HBA/ET (80/20) (extruded),,0.41,0.17,0.005,0.0005,0.012,,,Weinkauf 1991,http://dx.doi.org/10.1002/polb.1991.090290307,-0.387216143,-0.769551079,-2.301029996,-3.301029996,-1.920818754,,-0.387216143,-0.769551079,-2.301029996,-3.301029996,-1.920818754,-3.663763286,0.086512978,0.097063802,0.071018596,0.081479999,0.133460169,0.14319472
Liquid Crystalline Polymers,,Vectra?? LCP,0.177,0.048,0.00047,3.00E-05,0.0007,,,Chiou 1987,http://dx.doi.org/10.1002/polb.1987.090250811,-0.752026734,-1.318758763,-3.327902142,-4.522878745,-3.15490196,,-0.752026734,-1.318758763,-3.327902142,-4.522878745,-3.15490196,-5.261553748,0.087136036,0.097931279,0.071356965,0.081995219,0.134335846,0.144469742
Liquid Crystalline Polymers,,Poly(p-phenylene terephthalamide) (Kevlar?? 49),0.205,0.105,0.0022,0.00034,0.011,,,Weinkauf 1991,http://dx.doi.org/10.1002/polb.1991.090290307,-0.688246139,-0.978810701,-2.657577319,-3.468521083,-1.958607315,,-0.688246139,-0.978810701,-2.657577319,-3.468521083,-1.958607315,-3.698746771,0.087542684,0.098530976,0.070763898,0.082567412,0.134563713,0.143069685
Mixed Matrix Membranes,UiO-66-NH2/CNF-COOH,cellulose nanofibrils ,,,,1.2,7,,,Zhang 2018,https://doi.org/10.1016/j.memsci.2018.09.055,,,,0.079181246,0.84509804,,1.446298419,1.329565231,0.502555157,0.079181246,0.84509804,0.009712791,0.085588218,0.096343893,0.070522719,0.081559792,0.132744409,0.142519192
Mixed Matrix Membranes,CNF-COOH/UiO-66-NH2,cellulose nanofibrils ,,,,3.1,139,,,Zhang 2018,https://doi.org/10.1016/j.memsci.2018.09.055,,,,0.491361694,2.1430148,,1.960681638,2.159904121,1.301416297,0.491361694,2.1430148,0.561466719,0.088473739,0.09995996,0.07214715,0.08282031,0.137020592,0.144244323
Mixed Matrix Membranes,UiO-66/CNF-COOH,cellulose nanofibrils ,,,,1.8,50,,,Zhang 2018,https://doi.org/10.1016/j.memsci.2018.09.055,,,,0.255272505,1.698970004,,1.757451153,1.862722987,0.983305227,0.255272505,1.698970004,0.275668181,0.08757042,0.098852834,0.071631831,0.082385142,0.135660881,0.143663259
Mixed Matrix Membranes,UiO-66-NH2/CNF-COONa,cellulose nanofibrils ,,,,2.6,29,,,Zhang 2018,https://doi.org/10.1016/j.memsci.2018.09.055,,,,0.414973348,1.462397998,,1.730998816,1.743744745,0.948360521,0.414973348,1.462397998,0.414765857,0.086342978,0.097323584,0.070949457,0.081856636,0.133877172,0.142935006
Mixed Matrix Membranes,ZIF-8/P83,ZIF-8 0wt%,,,,,2.66,0.049,,Guo 2018,https://doi.org/10.1016/j.memsci.2018.05.032,,,,,0.424881637,-1.30980392,1.081315095,0.989729692,-0.213458789,-1.069987202,0.424881637,-1.30980392,0.087395145,0.098638657,0.071502637,0.082357701,0.135485499,0.143579138
Mixed Matrix Membranes,ZIF-8/P84,ZIF-8 8wt%,,,,,3.15,0.05,,Guo 2018,https://doi.org/10.1016/j.memsci.2018.05.032,,,,,0.498310554,-1.301029996,1.148692408,1.064045709,-0.153248262,-1.031320761,0.498310554,-1.301029996,0.087554273,0.098846356,0.071594652,0.082466965,0.135800374,0.143697717
Mixed Matrix Membranes,ZIF-8/P85,ZIF-8 17wt%,,,,,6.33,0.068,,Guo 2018,https://doi.org/10.1016/j.memsci.2018.05.032,,,,,0.80140371,-1.167491087,1.400237707,1.347223725,0.109537469,-0.821501852,0.80140371,-1.167491087,0.088055665,0.099498309,0.07188711,0.082813907,0.136775326,0.144080326
Mixed Matrix Membranes,ZIF-8/P86,ZIF-8 27wt%,,,,,11.02,0.12,,Guo 2018,https://doi.org/10.1016/j.memsci.2018.05.032,,,,,1.042181595,-0.920818754,1.561685855,1.538122772,0.338886177,-0.58228237,1.042181595,-0.920818754,0.088160341,0.099638875,0.071954345,0.082892426,0.136996947,0.144164199
Mixed Matrix Membranes,ZIF-8/P87,ZIF-8 31wt%,,,,,12.05,0.442,,Guo 2018,https://doi.org/10.1016/j.memsci.2018.05.032,,,,,1.080987047,-0.354577731,1.4439781,1.441346075,0.452960606,-0.27207992,1.080987047,-0.354577731,0.087098623,0.09826924,0.071354805,0.082176,0.134968344,0.143370591
Parylenes,,Poly-p-xylylene,,1.51,0.181,0.0542,1.36,,,Gorham PolymPrep 1965,,,0.178976947,-0.742321425,-1.266000713,0.133538908,,0.302468826,0.178976947,-0.742321425,-1.266000713,0.133538908,-1.130074407,0.086796144,0.097822692,0.070855465,0.082226934,0.134295701,0.141802886
Parylenes,,Poly(chloro-p-xylylene),,1.2,0.0482,0.006,0.127,,,Gorham PolymPrep 1965,,,0.079181246,-1.316952962,-2.22184875,-0.896196279,,0.358893704,0.079181246,-1.316952962,-2.22184875,-0.896196279,-2.566200173,0.086660768,0.097574696,0.071151371,0.081799611,0.134036119,0.143461208
Parylenes,,Poly(bromo-p-xylylene),,0.452,0.0241,0.00061,0.036,,,Gorham PolymPrep 1965,,,-0.344861565,-1.617982957,-3.214670165,-1.443697499,,-0.069118064,-0.344861565,-1.617982957,-3.214670165,-1.443697499,-3.523444403,0.088855854,0.09838073,0.072178826,0.080769598,0.13669351,0.146501065
Parylenes,,Poly(dichloro-p-xylylene),,,0.181,0.0271,0.783,,,Gorham PolymPrep 1965,,,,-0.742321425,-1.567030709,-0.106238238,,0.643867806,0.495313232,-0.742321425,-1.567030709,-0.106238238,-1.745421728,0.087071012,0.098207839,0.071275341,0.082132235,0.134724268,0.143222339
Parylenes,,Poly(cyano-p-xylylene),,1.78,0.0904,,0.301,,,Gorham PolymPrep 1965,,,0.250420002,-1.04383157,,-0.521433504,,0.468826402,0.250420002,-1.04383157,-1.902364781,-0.521433504,-2.148880205,0.086732842,0.097707354,0.071148536,0.081880858,0.1341825,0.143223337
Parylenes,,Poly(methyl-p-xylylene),,0.994,0.0572,0.0157,0.265,,,Gorham PolymPrep 1965,,,-0.002613616,-1.242603971,-1.804100348,-0.576754126,,0.250294318,-0.002613616,-1.242603971,-1.804100348,-0.576754126,-1.955261001,0.086597253,0.09786975,0.07065287,0.082347613,0.134141783,0.142513448
Parylenes,,Poly(ethyl-p-xylylene),,4.31,0.5,0.0904,1.89,,,Gorham PolymPrep 1965,,,0.63447727,-0.301029996,-1.04383157,0.276461804,,0.745824787,0.63447727,-0.301029996,-1.04383157,0.276461804,-1.04896479,0.086346794,0.096967518,0.071040953,0.081447794,0.133620191,0.142595661
Parylenes,,Poly-p-xylylene,2.5,3.2,0.24,0.047,1.3,,,Robeson 2009,http://hiscale.ftecs.com/chapter 4/absorberfoil-data.html,0.397940009,0.505149978,-0.619788758,-1.327902142,0.113943352,,0.397940009,0.505149978,-0.619788758,-1.327902142,0.113943352,-1.11145022,0.087572325,0.097879394,0.070800473,0.081982654,0.133879727,0.142787835
Parylenes,,Poly(chloro-p-xylylene),0.99,0.66,0.03,0.0056,0.046,,,Robeson 2009,http://hiscale.ftecs.com/chapter 4/absorberfoil-data.html,-0.004364805,-0.180456064,-1.522878745,-2.251811973,-1.337242168,,-0.004364805,-0.180456064,-1.522878745,-2.251811973,-1.337242168,-2.35826452,0.086225355,0.096056999,0.070347471,0.081195956,0.131924929,0.142620623
Parylenes,,Poly-p-xylylene,,3.25,0.235,0.0464,1.29,,,Manufacturer Data,,,0.511883361,-0.628932138,-1.333482019,0.11058971,,0.633049052,0.511883361,-0.628932138,-1.333482019,0.11058971,-1.411121803,0.087062331,0.098296404,0.071133174,0.082306712,0.134763659,0.142783232
Parylenes,,Poly(chloro-p-xylylene),,0.663,0.043,0.006,0.0464,,,Manufacturer Data,,,-0.178486472,-1.366531544,-2.22184875,-1.333482019,,0.222486057,-0.178486472,-1.366531544,-2.22184875,-1.333482019,-2.561362777,0.08553686,0.095602247,0.07074776,0.080806892,0.132249488,0.142944184
Parylenes,,Poly(chloro-p-xylylene),1.52,1.33,0.0622,0.0109,0.159,,,Tanioka 1994,http://dx.doi.org/10.1002/app.1994.070540208,0.181843588,0.123851641,-1.206209615,-1.962573502,-0.798602876,,0.181843588,0.123851641,-1.206209615,-1.962573502,-0.798602876,-1.982812223,0.086848055,0.096907295,0.070541031,0.081563345,0.132804319,0.142918965
Perfluorinated Polymers,,Nafion?? 125 H+,,14,1.43,0.65,,,,Sakai 1986,http://jes.ecsdl.org/gca?submit=Get+All+Checked+Abstracts&gca=jes%3B133%2F1%2F88,,1.146128036,0.155336037,-0.187086643,,,1.247375376,1.146128036,0.155336037,-0.187086643,0.780057375,-0.252806596,0.086563042,0.098011873,0.070539625,0.082566365,0.134338567,0.142830403
Perfluorinated Polymers,,Nafion?? 125 K+,,13.4,2.15,0.29,,,,Sakai 1986,http://jes.ecsdl.org/gca?submit=Get+All+Checked+Abstracts&gca=jes%3B133%2F1%2F88,,1.127104798,0.33243846,-0.537602002,,,1.106255364,1.127104798,0.33243846,-0.537602002,0.981757255,-0.440893823,0.087081654,0.097615631,0.071552574,0.081464943,0.134692119,0.143225855
Perfluorinated Polymers,,Nafion 117,40.9,9.3,1.08,0.26,2.43,0.102,,Chiou 1988,http://dx.doi.org/10.1021/ie00083a034,1.611723308,0.968482949,0.033423755,-0.585026652,0.385606274,-0.991399828,1.611723308,0.968482949,0.033423755,-0.585026652,0.385606274,-0.991399828,0.085540428,0.099583448,0.073680456,0.083561515,0.137065977,0.147698316
Perfluorinated Polymers,,Teflon??,,,4.9,,12.7,,,Allen 1977,http://www.sciencedirect.com/science/article/pii/S037673880083241X,,,0.69019608,,1.103803721,,1.665931852,1.63745705,0.69019608,-0.003212111,1.103803721,-0.134420948,0.086568296,0.097522121,0.071176978,0.081805697,0.134130668,0.143529742
Perfluorinated Polymers,,Poly(trifluorochloroethylene-co-ethylene) (Halar),5.32,,0.152,0.061,0.607,,,Fitz 1980,,0.725911632,,-0.818156412,-1.214670165,-0.216811309,,0.725911632,0.403976542,-0.818156412,-1.214670165,-0.216811309,-1.509562671,0.086514129,0.098479336,0.070675829,0.082915121,0.134943209,0.14308049
Perfluorinated Polymers,,Poly(tetrafluoroethylene-co-ethylene) (Hostaflon ET),5.63,,0.532,0.182,1.98,,,,,0.750508395,,-0.274088368,-0.739928612,0.29666519,,0.750508395,0.618893637,-0.274088368,-0.739928612,0.29666519,-0.699217833,0.085913694,0.096676561,0.070500813,0.081674818,0.13300514,0.142058289
Perfluorinated Polymers,,PFA Teflon?? LP,,12.2,4.5,1.5,,,,Extrand 2006,http://dx.doi.org/10.1002/app.23592,,1.086359831,0.653212514,0.176091259,,,1.066925306,1.086359831,0.653212514,0.176091259,1.342362534,0.523229545,0.085856247,0.096107847,0.070800894,0.081162078,0.132937122,0.141671551
Perfluorinated Polymers,,Teflon?? AF-2400,,2100,960,480,2200,390,,Merkel 2003,http://dx.doi.org/10.1021/ma990685r,,3.322219295,2.982271233,2.681241237,3.342422681,2.591064607,3.194765684,3.322219295,2.982271233,2.681241237,3.342422681,2.591064607,0.08593652,0.096635655,0.070908255,0.081933492,0.134327907,0.142833275
Perfluorinated Polymers,,Teflon?? AF-2400,3600,3300,1600,790,3900,600,,Pinnau 1996,http://www.sciencedirect.com/science/article/pii/037673889500193X,3.556302501,3.51851394,3.204119983,2.897627091,3.591064607,2.77815125,3.556302501,3.51851394,3.204119983,2.897627091,3.591064607,2.77815125,0.086106719,0.098512124,0.07227404,0.082914408,0.136213646,0.145215813
Perfluorinated Polymers,,Hyflon??AD 60X (solution cast),369,158,58.3,20.5,145,11.2,,Jansen 2007,http://www.sciencedirect.com/science/article/pii/S0376738806007010,2.567026366,2.198657087,1.765668555,1.311753861,2.161368002,1.049218023,2.567026366,2.198657087,1.765668555,1.311753861,2.161368002,1.049218023,0.085442387,0.097912236,0.072872775,0.082927435,0.136600966,0.145712494
Perfluorinated Polymers,,Hyflon??AD 60X (melt pressed),405,140,29,8.3,63,2.4,,Jansen 2007,http://www.sciencedirect.com/science/article/pii/S0376738806007010,2.607455023,2.146128036,1.462397998,0.919078092,1.799340549,0.380211242,2.607455023,2.146128036,1.462397998,0.919078092,1.799340549,0.380211242,0.085874544,0.098870691,0.073146506,0.083502097,0.13766581,0.14644434
Perfluorinated Polymers,,Teflon AF 2400,,2090,960,480,2200,390,,Merkel p251 2006,http://books.google.com.au/books?id=Hc6ioeRc7p8C&pg=PA305&lpg=PA305&dq=Bixler+Sweeting+polymer+films&source=bl&ots=p1TsIRrlt7&sig=feyn4pcvQjgbMmuE9yiNeef6WO0&hl=en&sa=X&ei=-0QPUO-BL9HHmQWb8IDoCA&ved=0CEcQ6AEwAA,,3.320146286,2.982271233,2.681241237,3.342422681,2.591064607,3.193233445,3.320146286,2.982271233,2.681241237,3.342422681,2.591064607,0.085930123,0.096622934,0.070906224,0.081928178,0.134322217,0.142823576
Perfluorinated Polymers,,Teflon AF 1600,,550,270,110,520,80,,Merkel p251 2006,http://books.google.com.au/books?id=Hc6ioeRc7p8C&pg=PA305&lpg=PA305&dq=Bixler+Sweeting+polymer+films&source=bl&ots=p1TsIRrlt7&sig=feyn4pcvQjgbMmuE9yiNeef6WO0&hl=en&sa=X&ei=-0QPUO-BL9HHmQWb8IDoCA&ved=0CEcQ6AEwAA,,2.740362689,2.431363764,2.041392685,2.716003344,1.903089987,2.724133449,2.740362689,2.431363764,2.041392685,2.716003344,1.903089987,0.085389651,0.09550122,0.070724852,0.08136231,0.133595806,0.142266218
Perfluorinated Polymers,,Hyflon AD80,430,210,67,24,150,12,,Merkel p251 2006,http://books.google.com.au/books?id=Hc6ioeRc7p8C&pg=PA305&lpg=PA305&dq=Bixler+Sweeting+polymer+films&source=bl&ots=p1TsIRrlt7&sig=feyn4pcvQjgbMmuE9yiNeef6WO0&hl=en&sa=X&ei=-0QPUO-BL9HHmQWb8IDoCA&ved=0CEcQ6AEwAA,2.633468456,2.322219295,1.826074803,1.380211242,2.176091259,1.079181246,2.633468456,2.322219295,1.826074803,1.380211242,2.176091259,1.079181246,0.085526278,0.097771984,0.072423519,0.082736174,0.136068912,0.145165668
Perfluorinated Polymers,,Hyflon AD60,390,180,57,20,130,10,,Merkel p251 2006,http://books.google.com.au/books?id=Hc6ioeRc7p8C&pg=PA305&lpg=PA305&dq=Bixler+Sweeting+polymer+films&source=bl&ots=p1TsIRrlt7&sig=feyn4pcvQjgbMmuE9yiNeef6WO0&hl=en&sa=X&ei=-0QPUO-BL9HHmQWb8IDoCA&ved=0CEcQ6AEwAA,2.591064607,2.255272505,1.755874856,1.301029996,2.113943352,1,2.591064607,2.255272505,1.755874856,1.301029996,2.113943352,1,0.085508691,0.097864567,0.072560025,0.082805359,0.136224261,0.145366611
Perfluorinated Polymers,,Cytop,170,59,16,5,35,2,,Merkel p251 2006,http://books.google.com.au/books?id=Hc6ioeRc7p8C&pg=PA305&lpg=PA305&dq=Bixler+Sweeting+polymer+films&source=bl&ots=p1TsIRrlt7&sig=feyn4pcvQjgbMmuE9yiNeef6WO0&hl=en&sa=X&ei=-0QPUO-BL9HHmQWb8IDoCA&ved=0CEcQ6AEwAA,2.230448921,1.770852012,1.204119983,0.698970004,1.544068044,0.301029996,2.230448921,1.770852012,1.204119983,0.698970004,1.544068044,0.301029996,0.085321367,0.097558029,0.072677419,0.082839023,0.13638033,0.145448482
Perfluorinated Polymers,PTFE,Poly(tetra fluoro ethylene),,,,,,10,,Ilinitsch 1992,http://dx.doi.org/10.1016/0376-7388(92)80085-X,,,,,,1,2.058311544,2.192040952,1.483254148,0.908273651,2.119188906,1,0.087036425,0.098191639,0.071348065,0.082161915,0.134918346,0.143350685
Poly(aryl ethers) and Poly(aryl ether ketones),PPO,,110,,,4.35,90.1,5.45,,Toi 1982,http://dx.doi.org/10.1002/app.1982.070270823,2.041392685,,,0.638489257,1.954724791,0.736396502,2.041392685,2.179025232,1.33305788,0.638489257,1.954724791,0.736396502,0.087562759,0.099118257,0.071784426,0.082340863,0.135343732,0.144419723
Poly(aryl ethers) and Poly(aryl ether ketones),PPO (slow cool),,,,10.1,2.02,,,,Tsujita 1991,http://www.sciencedirect.com/science/article/pii/S0376738800803270,,,1.004321374,0.305351369,,,1.79773339,1.87492381,1.004321374,0.305351369,1.627206886,0.294431016,0.087213684,0.098395549,0.07146008,0.082192236,0.1351378,0.14356704
Poly(aryl ethers) and Poly(aryl ether ketones),PPO (quenched),,,,13.5,2.97,,,,Tsujita 1991,http://www.sciencedirect.com/science/article/pii/S0376738800803270,,,1.130333768,0.472756449,,,1.864908942,1.954648403,1.130333768,0.472756449,1.756400475,0.488952593,0.087119203,0.098290156,0.0713981,0.082175712,0.135021598,0.143451985
Poly(aryl ethers) and Poly(aryl ether ketones),PPO,,,,15.1,3.3,82,6.4,,Perego 1991,http://www.sciencedirect.com/science/article/pii/S0376738800805864,,,1.178976947,0.51851394,1.913813852,0.806179974,1.705427878,1.893263104,1.178976947,0.51851394,1.913813852,0.806179974,0.087491693,0.098661307,0.071595567,0.082053405,0.134847195,0.143648079
Poly(aryl ethers) and Poly(aryl ether ketones),PPO,,90,,17,3.62,70,3.91,,Wright 1998,http://dx.doi.org/10.1002/(SICI)1097-4628(19980131)67:5%3C875::AID-APP13%3E3.0.CO;2-N,1.954242509,,1.230448921,0.558708571,1.84509804,0.592176757,1.954242509,2.060321109,1.230448921,0.558708571,1.84509804,0.592176757,0.087230775,0.098496553,0.071512753,0.082199381,0.135092917,0.143770593
Poly(aryl ethers) and Poly(aryl ether ketones),PPO,,,,16,3.6,52.3,3.8,,Ghosal 1992,http://www.sciencedirect.com/science/article/pii/037673889280058R,,,1.204119983,0.556302501,1.718501689,0.579783597,1.922497508,2.003368373,1.204119983,0.556302501,1.718501689,0.579783597,0.08681958,0.097846033,0.071302533,0.081889258,0.134402843,0.14357157
Poly(aryl ethers) and Poly(aryl ether ketones),PPO-NO2 (15% nitration),,,,11.5,2.4,40.4,2.4,,Ghosal 1992,http://www.sciencedirect.com/science/article/pii/037673889280058R,,,1.06069784,0.380211242,1.606381365,0.380211242,1.83550944,1.90575613,1.06069784,0.380211242,1.606381365,0.380211242,0.086952381,0.098023329,0.071360282,0.081970366,0.134626771,0.143601693
Poly(aryl ethers) and Poly(aryl ether ketones),PPO,,,,16.7,3.7,90,5.4,,Hamad 2005,http://www.sciencedirect.com/science/article/pii/S0376738805000384,,,1.222716471,0.568201724,1.954242509,0.73239376,1.821749092,1.979035263,1.222716471,0.568201724,1.954242509,0.73239376,0.087436501,0.098659356,0.071546542,0.08223065,0.135197923,0.143506433
Poly(aryl ethers) and Poly(aryl ether ketones),PPO(20% DBr/26.7% DSul),,,,7.5,1.2,40,0.96,,Hamad 2005,http://www.sciencedirect.com/science/article/pii/S0376738805000384,,,0.875061263,0.079181246,1.602059991,-0.017728767,1.768444294,1.847843374,0.875061263,0.079181246,1.602059991,-0.017728767,0.087840177,0.099215243,0.071779015,0.082606235,0.136258633,0.14384296
Poly(aryl ethers) and Poly(aryl ether ketones),PPO(60% DBr/20.2% DSul),,,,14,2,84.8,2.3,,Hamad 2005,http://www.sciencedirect.com/science/article/pii/S0376738805000384,,,1.146128036,0.301029996,1.928395852,0.361727836,1.863617394,2.041134655,1.146128036,0.301029996,1.928395852,0.361727836,0.088334157,0.099732045,0.072096627,0.082600904,0.136596791,0.144337924
Poly(aryl ethers) and Poly(aryl ether ketones),PPO,,152,,20.6,6.06,91,,,Polotskaya 1997,http://dx.doi.org/10.1002/(SICI)1097-4628(19971121)66:8%3C1439::AID-APP3%3E3.0.CO;2-F,2.181843588,,1.31386722,0.782472624,1.959041392,,2.181843588,2.212265558,1.31386722,0.782472624,1.959041392,0.652244223,0.087242804,0.099128544,0.071452065,0.08289662,0.135892933,0.143832479
Poly(aryl ethers) and Poly(aryl ether ketones),Sulfonated PPO (65% sulfonation),,15,,0.98,0.16,13.8,,,Polotskaya 1997,http://dx.doi.org/10.1002/(SICI)1097-4628(19971121)66:8%3C1439::AID-APP3%3E3.0.CO;2-F,1.176091259,,-0.008773924,-0.795880017,1.139879086,,1.176091259,1.20102462,-0.008773924,-0.795880017,1.139879086,-0.883090518,0.089549234,0.102094353,0.072378113,0.084272436,0.139070756,0.14381803
Poly(aryl ethers) and Poly(aryl ether ketones),PPO,,,80,12,2.6,27,2.7,,Alentiev 1998,http://www.sciencedirect.com/science/article/pii/S0376738897002196,,1.903089987,1.079181246,0.414973348,1.431363764,0.431363764,1.85828681,1.903089987,1.079181246,0.414973348,1.431363764,0.431363764,0.086547277,0.097411273,0.071227558,0.081567676,0.13368456,0.143777679
Poly(aryl ethers) and Poly(aryl ether ketones),DPPO,,,28,4.3,0.88,32,0.96,,Alentiev 1998,http://www.sciencedirect.com/science/article/pii/S0376738897002196,,1.447158031,0.633468456,-0.055517328,1.505149978,-0.017728767,1.392542655,1.447158031,0.633468456,-0.055517328,1.505149978,-0.017728767,0.08746557,0.098597196,0.071526215,0.082453998,0.13583572,0.142612406
Poly(aryl ethers) and Poly(aryl ether ketones),PPO,,82.3,,14.6,3.5,65.5,4.1,,Aguilar-Vega 1993,http://dx.doi.org/10.1002/polb.1993.090311114,1.915399835,,1.164352856,0.544068044,1.8162413,0.612783857,1.915399835,2.010154059,1.164352856,0.544068044,1.8162413,0.612783857,0.087286746,0.098836127,0.071541519,0.082398003,0.13516053,0.143889612
Poly(aryl ethers) and Poly(aryl ether ketones),DPPO,,32.7,,7.7,1.5,39.9,2.7,,Aguilar-Vega 1993,http://dx.doi.org/10.1002/polb.1993.090311114,1.514547753,,0.886490725,0.176091259,1.600972896,0.431363764,1.514547753,1.668301534,0.886490725,0.176091259,1.600972896,0.431363764,0.087473231,0.098569963,0.071584394,0.081958343,0.134729221,0.143658221
Poly(aryl ethers) and Poly(aryl ether ketones),PPO,,,57.3,10.6,2.61,49.2,2.68,,Zhang 1994,http://www.sciencedirect.com/science/article/pii/037673889400169Y,,1.758154622,1.025305865,0.416640507,1.691965103,0.428134794,1.712599679,1.758154622,1.025305865,0.416640507,1.691965103,0.428134794,0.086693903,0.097615482,0.071189359,0.0819833,0.134704069,0.142675738
Poly(aryl ethers) and Poly(aryl ether ketones),TMS-PPO (44.1% substitution),,,76.1,14.4,2.98,65.7,3.98,,Zhang 1994,http://www.sciencedirect.com/science/article/pii/037673889400169Y,,1.881384657,1.158362492,0.474216264,1.81756537,0.599883072,1.763241677,1.881384657,1.158362492,0.474216264,1.81756537,0.599883072,0.087062596,0.098013676,0.071445665,0.081886267,0.134771087,0.14329348
Poly(aryl ethers) and Poly(aryl ether ketones),TPS-PPO (48.3% substitution),,,51.7,9.73,2.46,44,2.47,,Zhang 1994,http://www.sciencedirect.com/science/article/pii/037673889400169Y,,1.713490543,0.98811284,0.390935107,1.643452676,0.392696953,1.682821159,1.713490543,0.98811284,0.390935107,1.643452676,0.392696953,0.086577695,0.097451926,0.071129959,0.08193182,0.134574642,0.142563756
Poly(aryl ethers) and Poly(aryl ether ketones),PPO,,92,,13.7,4.6,51,2.3,,Bhole 2005,http://www.sciencedirect.com/science/article/pii/S0014305705001941,1.963787827,,1.136720567,0.662757832,1.707570176,0.361727836,1.963787827,1.921324549,1.136720567,0.662757832,1.707570176,0.361727836,0.086297412,0.097063329,0.070703546,0.082191663,0.134775481,0.142011313
Poly(aryl ethers) and Poly(aryl ether ketones),PPO-BzH,,47.7,,6,1.59,14.3,0.95,,Bhole 2005,http://www.sciencedirect.com/science/article/pii/S0014305705001941,1.678518379,,0.77815125,0.201397124,1.155336037,-0.022276395,1.678518379,1.610231807,0.77815125,0.201397124,1.155336037,-0.022276395,0.085890655,0.09630519,0.07064088,0.081541989,0.133548675,0.142342372
Poly(aryl ethers) and Poly(aryl ether ketones),PPO-BzCH3,,50.6,,7.36,2.42,21.4,1.49,,Bhole 2005,http://www.sciencedirect.com/science/article/pii/S0014305705001941,1.704150517,,0.866877814,0.383815366,1.330413773,0.173186268,1.704150517,1.640005021,0.866877814,0.383815366,1.330413773,0.173186268,0.085830906,0.09630656,0.070512603,0.08169266,0.133684382,0.141928901
Poly(aryl ethers) and Poly(aryl ether ketones),PPO-BzBr,,51.4,,8.45,2.13,18,1.13,,Bhole 2005,http://www.sciencedirect.com/science/article/pii/S0014305705001941,1.710963119,,0.926856709,0.328379603,1.255272505,0.053078443,1.710963119,1.65836397,0.926856709,0.328379603,1.255272505,0.053078443,0.085640982,0.095436263,0.070387543,0.081192841,0.1332106,0.141702295
Poly(aryl ethers) and Poly(aryl ether ketones),PPO-BzCl,,52.7,,8.6,1.8,16.8,0.98,,Bhole 2005,http://www.sciencedirect.com/science/article/pii/S0014305705001941,1.721810615,,0.934498451,0.255272505,1.225309282,-0.008773924,1.721810615,1.689053418,0.934498451,0.255272505,1.225309282,-0.008773924,0.085829823,0.09556616,0.070512405,0.08112037,0.13332023,0.142038405
Poly(aryl ethers) and Poly(aryl ether ketones),PPO-BzNO2,,41,,5.04,1.27,11.4,0.76,,Bhole 2005,http://www.sciencedirect.com/science/article/pii/S0014305705001941,1.612783857,,0.702430536,0.103803721,1.056904851,-0.119186408,1.612783857,1.539258293,0.702430536,0.103803721,1.056904851,-0.119186408,0.085842041,0.096147359,0.07061175,0.081433562,0.133396615,0.142298351
Poly(aryl ethers) and Poly(aryl ether ketones),PPO,,82,,14.6,3.5,66,,,Dai 2005,http://dx.doi.org/10.1021/ma051662h,1.913813852,,1.164352856,0.544068044,1.819543936,,1.913813852,1.995813312,1.164352856,0.544068044,1.819543936,0.54497668,0.087136122,0.098451006,0.071390998,0.082331559,0.135181268,0.143432658
Poly(aryl ethers) and Poly(aryl ether ketones),PPO-HFP,,108,,23,2,89,,,Dai 2005,http://dx.doi.org/10.1021/ma051662h,2.033423755,,1.361727836,0.301029996,1.949390007,,2.033423755,2.2589258,1.361727836,0.301029996,1.949390007,0.31277206,0.088714757,0.099510511,0.072317302,0.082069444,0.136771756,0.14533964
Poly(aryl ethers) and Poly(aryl ether ketones),PPO,,,,,,96.3,4.12,,Chern 1987,http://www.sciencedirect.com/science/article/pii/S0376738800809254,,,,,1.983626287,0.614897216,2.037009031,2.146159184,1.31930616,0.647800521,1.983626287,0.614897216,0.087366251,0.098629887,0.071534221,0.08238475,0.135583894,0.14359042
Poly(aryl ethers) and Poly(aryl ether ketones),BrPPO (36% Br),,,,,,68.7,3.71,,Chern 1987,http://www.sciencedirect.com/science/article/pii/S0376738800809254,,,,,1.836956737,0.56937391,1.91007047,2.004500329,1.194938815,0.556120819,1.836956737,0.56937391,0.08711554,0.098299673,0.071386464,0.082209134,0.135065709,0.143403348
Poly(aryl ethers) and Poly(aryl ether ketones),BrPPO (91% Br),,,,,,64.8,3.65,,Chern 1987,http://www.sciencedirect.com/science/article/pii/S0376738800809254,,,,,1.811575006,0.562292864,1.887885702,1.979792657,1.173533289,0.540666485,1.811575006,0.562292864,0.08707265,0.098242893,0.071361162,0.082179076,0.134975514,0.143371779
Poly(aryl ethers) and Poly(aryl ether ketones),Polyaryl ether 12F-BI,,34,20,2.5,0.61,8.2,0.34,,Lara-Estevez 2010,http://dx.doi.org/10.1021/ie100249j,1.531478917,1.301029996,0.397940009,-0.214670165,0.913813852,-0.468521083,1.531478917,1.301029996,0.397940009,-0.214670165,0.913813852,-0.468521083,0.086119312,0.097789925,0.071502467,0.082260477,0.134917453,0.143495581
Poly(aryl ethers) and Poly(aryl ether ketones),Polyaryl ether 12F-BisF,,33,18,2.3,0.55,7.6,0.33,,Lara-Estevez 2010,http://dx.doi.org/10.1021/ie100249j,1.51851394,1.255272505,0.361727836,-0.259637311,0.880813592,-0.48148606,1.51851394,1.255272505,0.361727836,-0.259637311,0.880813592,-0.48148606,0.086104361,0.098089358,0.071777172,0.08235472,0.135089253,0.143971153
Poly(aryl ethers) and Poly(aryl ether ketones),Polyaryl ether 12F-BisA,,30,17,2.1,0.48,6.4,0.32,,Lara-Estevez 2010,http://dx.doi.org/10.1021/ie100249j,1.477121255,1.230448921,0.322219295,-0.318758763,0.806179974,-0.494850022,1.477121255,1.230448921,0.322219295,-0.318758763,0.806179974,-0.494850022,0.08611351,0.098068637,0.071773787,0.082210846,0.134776831,0.144149796
Poly(aryl ethers) and Poly(aryl ether ketones),Polyaryl ether 12F-BisAF,,51,28,3.8,0.9,12,0.55,,Lara-Estevez 2010,http://dx.doi.org/10.1021/ie100249j,1.707570176,1.447158031,0.579783597,-0.045757491,1.079181246,-0.259637311,1.707570176,1.447158031,0.579783597,-0.045757491,1.079181246,-0.259637311,0.0861622,0.098402829,0.072024806,0.082466794,0.13536133,0.144486799
Poly(aryl ethers) and Poly(aryl ether ketones),Polyaryl ether 12F-SDL,,35,21,2.2,0.46,7.1,0.25,,Lara-Estevez 2010,http://dx.doi.org/10.1021/ie100249j,1.544068044,1.322219295,0.342422681,-0.337242168,0.851258349,-0.602059991,1.544068044,1.322219295,0.342422681,-0.337242168,0.851258349,-0.602059991,0.086399938,0.098261676,0.071706516,0.082359035,0.135199701,0.143990559
Poly(aryl ethers) and Poly(aryl ether ketones),PEEK,,,,0.259,0.0398,0.963,0.0311,,Handa 1997,http://dx.doi.org/10.1002/(SICI)1099-0488(199710)35:14%3C2355::AID-POLB13%3E3.0.CO;2-B,,,-0.586700236,-1.400116928,-0.016373713,-1.507239611,0.713635152,0.590569633,-0.586700236,-1.400116928,-0.016373713,-1.507239611,0.086903506,0.097934071,0.071242616,0.08188969,0.134239835,0.143344456
Poly(aryl ethers) and Poly(aryl ether ketones),TBPEEK,,,,1.39,0.217,4.65,0.221,,Handa 1997,http://dx.doi.org/10.1002/(SICI)1099-0488(199710)35:14%3C2355::AID-POLB13%3E3.0.CO;2-B,,,0.1430148,-0.663540266,0.667452953,-0.655607726,1.175897722,1.165237823,0.1430148,-0.663540266,0.667452953,-0.655607726,0.087036932,0.098029637,0.071409359,0.081741498,0.134212623,0.143777672
Poly(aryl ethers) and Poly(aryl ether ketones),TBDPEEK,,,,2.19,0.348,6.91,0.384,,Handa 1997,http://dx.doi.org/10.1002/(SICI)1099-0488(199710)35:14%3C2355::AID-POLB13%3E3.0.CO;2-B,,,0.340444115,-0.458420756,0.839478047,-0.415668776,1.298596727,1.315805049,0.340444115,-0.458420756,0.839478047,-0.415668776,0.087037419,0.098005548,0.0714367,0.081672674,0.134128249,0.143894583
Poly(aryl ethers) and Poly(aryl ether ketones),TMBPPEEK,,,,4.76,0.971,19.4,1.021,,Handa 1997,http://dx.doi.org/10.1002/(SICI)1099-0488(199710)35:14%3C2355::AID-POLB13%3E3.0.CO;2-B,,,0.677606953,-0.01278077,1.28780173,0.009025742,1.533912224,1.575632502,0.677606953,-0.01278077,1.28780173,0.009025742,0.086999168,0.098101058,0.071327945,0.082008226,0.134600916,0.143399414
Poly(aryl ethers) and Poly(aryl ether ketones),"3,3??DBBP-6F Bis A (PAEK)",,,,0.61,0.0792,1.95,0.058,,Wang 1998,http://dx.doi.org/10.1002/(SICI)1099-0488(199802)36:3%3C425::AID-POLB4%3E3.0.CO;2-Q,,,-0.214670165,-1.101274818,0.290034611,-1.236572006,1.025392882,0.9494318,-0.214670165,-1.101274818,0.290034611,-1.236572006,0.087154467,0.098177009,0.071472138,0.081864172,0.134573657,0.143914316
Poly(aryl ethers) and Poly(aryl ether ketones),"3,3??DBBP-fluorene Bisphenol (PAEK)",,,,0.53,0.0639,1.87,0.055,,Wang 1998,http://dx.doi.org/10.1002/(SICI)1099-0488(199802)36:3%3C425::AID-POLB4%3E3.0.CO;2-Q,,,-0.27572413,-1.194499142,0.271841607,-1.259637311,0.933804337,0.884696345,-0.27572413,-1.194499142,0.271841607,-1.259637311,0.087378122,0.098421382,0.071591766,0.081854333,0.134667652,0.144066619
Poly(aryl ethers) and Poly(aryl ether ketones),"2,2??DBBP-6F Bis A (PAEK)",,,,0.99,0.146,3.12,0.087,,Wang 1998,http://dx.doi.org/10.1002/(SICI)1099-0488(199802)36:3%3C425::AID-POLB4%3E3.0.CO;2-Q,,,-0.004364805,-0.835647144,0.494154594,-1.060480747,1.23332715,1.143184977,-0.004364805,-0.835647144,0.494154594,-1.060480747,0.087005324,0.098076614,0.071371753,0.082021974,0.134771857,0.143702159
Poly(aryl ethers) and Poly(aryl ether ketones),2.2??DBBP-fluorene Bisphenol (PAEK),,,,0.72,0.0973,2.4,0.078,,Wang 1998,http://dx.doi.org/10.1002/(SICI)1099-0488(199802)36:3%3C425::AID-POLB4%3E3.0.CO;2-Q,,,-0.142667504,-1.01188716,0.380211242,-1.107905397,1.047064703,0.988988337,-0.142667504,-1.01188716,0.380211242,-1.107905397,0.087156211,0.098183404,0.071467576,0.08185371,0.134530552,0.143870758
Poly(aryl ethers) and Poly(aryl ether ketones),"2,2??DBBP-TMBis A",,,,1.86,0.291,6.96,0.264,,Wang 1998,http://dx.doi.org/10.1002/(SICI)1099-0488(199802)36:3%3C425::AID-POLB4%3E3.0.CO;2-Q,,,0.269512944,-0.536107011,0.84260924,-0.578396073,1.299283837,1.297748241,0.269512944,-0.536107011,0.84260924,-0.578396073,0.087181007,0.098263559,0.071465461,0.081955263,0.134702837,0.143743091
