Repository: qyuan7/polymer_permeability_imputation

# polymer_permeability_imputation
Code for imputation of gas permeability database with missing values

File: Datasets/Database_BLR_std.csv (part 3 of 12)
Polymer Type,Unnamed: 1,Polymer,He,H2,O2,N2,CO2,CH4,Unnamed: 18,Unnamed: 19,Unnamed: 20,log10_He,log10_H2,log10_O2,log10_N2,log10_CO2,log10_CH4,log10_He_Bayesian,log10_H2_Bayesian,log10_O2_Bayesian,log10_N2_Bayesian,log10_CO2_Bayesian,log10_CH4_Bayesian,log10_He_Bayesian_std,log10_H2_Bayesian_std,log10_O2_Bayesian_std,log10_N2_Bayesian_std,log10_CH4_Bayesian_std,log10_CO2_Bayesian_std
Poly(aryl ethers) and Poly(aryl ether ketones),Benzonaphthone-6F Bis A (PAEK),,,,1.85,0.325,6.04,0.21,,Wang 1998,http://dx.doi.org/10.1002/(SICI)1099-0488(199802)36:3%3C425::AID-POLB4%3E3.0.CO;2-Q,,,0.267171728,-0.488116639,0.781036939,-0.677780705,1.395506999,1.330821594,0.267171728,-0.488116639,0.781036939,-0.677780705,0.086857677,0.097938209,0.071271383,0.082038572,0.1346717,0.143479132
Poly(aryl ethers) and Poly(aryl ether ketones),Benzonaphthone-fluorene Bisphenol (PAEK),,,,1.42,0.222,4.97,0.192,,Wang 1998,http://dx.doi.org/10.1002/(SICI)1099-0488(199802)36:3%3C425::AID-POLB4%3E3.0.CO;2-Q,,,0.152288344,-0.653647026,0.696356389,-0.716698771,1.229642598,1.203553958,0.152288344,-0.653647026,0.696356389,-0.716698771,0.087065978,0.098113068,0.071405806,0.081893719,0.134520531,0.143700005
Poly(aryl ethers) and Poly(aryl ether ketones),Bis A poly(ether ether ketone ketone),,,9.07,0.604,0.087,2.19,0.084,,Li 2001,http://www.sciencedirect.com/science/article/pii/S0032386101002993,,0.957607287,-0.218963061,-1.060480747,0.340444115,-1.075720714,0.984440963,0.957607287,-0.218963061,-1.060480747,0.340444115,-1.075720714,0.087418794,0.098653124,0.071525077,0.082035396,0.134529592,0.144157765
Poly(aryl ethers) and Poly(aryl ether ketones),BPA-DFBP poly(aryl ether ketone),,,11,1,0.16,3.5,0.18,,Chng 2007,http://www.sciencedirect.com/science/article/pii/S0032386106012535,,1.041392685,0,-0.795880017,0.544068044,-0.744727495,1.052253859,1.041392685,0,-0.795880017,0.544068044,-0.744727495,0.087078155,0.0981142,0.071398239,0.081754898,0.13408203,0.143786024
Poly(aryl ethers) and Poly(aryl ether ketones),TMBPA-DFBP poly(aryl ether ketone),,,52,5.6,1.1,20,1.1,,Chng 2007,http://www.sciencedirect.com/science/article/pii/S0032386106012535,,1.716003344,0.748188027,0.041392685,1.301029996,0.041392685,1.658581416,1.716003344,0.748188027,0.041392685,1.301029996,0.041392685,0.087194197,0.098438067,0.071422936,0.082125076,0.134695504,0.143924579
Poly(aryl ethers) and Poly(aryl ether ketones),PEK-C,Poly(aryl ether ketone),3.1,5.2,0.96,0.17,2.6,0.08,,Liu 1990,http://www.sciencedirect.com/science/article/pii/037673889080015E,0.491361694,0.716003344,-0.017728767,-0.769551079,0.414973348,-1.096910013,0.491361694,0.716003344,-0.017728767,-0.769551079,0.414973348,-1.096910013,0.085537328,0.093135008,0.069355034,0.080617146,0.131990828,0.13959345
Poly(aryl ethers) and Poly(aryl ether ketones),PEK-C,Poly(aryl ether ketone),,11.7,0.95,0.153,2.73,0.0822,,Wang 2000,http://dx.doi.org/10.1021/ma9921807,,1.068185862,-0.022276395,-0.815308569,0.436162647,-1.085128182,1.204544723,1.068185862,-0.022276395,-0.815308569,0.436162647,-1.085128182,0.086565304,0.097425642,0.071171124,0.081821101,0.134392129,0.143225872
Poly(aryl ethers) and Poly(aryl ether ketones),DMPEK-C,Poly(aryl ether ketone),,10.3,0.87,0.0978,2.6,0.0701,,Wang 2000,http://dx.doi.org/10.1021/ma9921807,,1.012837225,-0.060480747,-1.009661145,0.414973348,-1.154281982,1.08605253,1.012837225,-0.060480747,-1.009661145,0.414973348,-1.154281982,0.087068447,0.097788389,0.071524228,0.081581451,0.134632434,0.143839152
Poly(aryl ethers) and Poly(aryl ether ketones),TMPEK-C,Poly(aryl ether ketone),,21.5,1.55,0.19,5.44,0.17,,Wang 2000,http://dx.doi.org/10.1021/ma9921807,,1.33243846,0.190331698,-0.721246399,0.7355989,-0.769551079,1.307026615,1.33243846,0.190331698,-0.721246399,0.7355989,-0.769551079,0.087726383,0.09895248,0.071779002,0.082079486,0.135131245,0.144575986
Poly(aryl ethers) and Poly(aryl ether ketones),IMPEK-C,Poly(aryl ether ketone),,42.5,4.85,0.933,19.3,1.09,,Wang 2000,http://dx.doi.org/10.1021/ma9921807,,1.62838893,0.685741739,-0.030118356,1.285557309,0.037426498,1.553859774,1.62838893,0.685741739,-0.030118356,1.285557309,0.037426498,0.087277238,0.098503155,0.071463264,0.082082692,0.13466932,0.14386618
Poly(aryl ethers) and Poly(aryl ether ketones),PEK-H,Poly(aryl ether ketone),,9.91,0.663,0.0921,2.36,0.069,,Wang 1997,http://dx.doi.org/10.1002/(SICI)1097-4628(19970531)64:9%3C1725::AID-APP8%3E3.0.CO;2-H,,0.996073654,-0.178486472,-1.03574037,0.372912003,-1.161150909,1.057761636,0.996073654,-0.178486472,-1.03574037,0.372912003,-1.161150909,0.087259637,0.098406526,0.071476359,0.082037683,0.134761893,0.14389146
Poly(aryl ethers) and Poly(aryl ether ketones),PEK-L,Poly(aryl ether ketone),,7.26,0.489,0.0485,1.81,0.0415,,Wang 1997,http://dx.doi.org/10.1002/(SICI)1097-4628(19970531)64:9%3C1725::AID-APP8%3E3.0.CO;2-H,,0.860936621,-0.310691141,-1.314258261,0.257678575,-1.381951903,0.898003223,0.860936621,-0.310691141,-1.314258261,0.257678575,-1.381951903,0.087656423,0.098636911,0.071785426,0.081826063,0.135057738,0.144303161
Poly(aryl ethers) and Poly(aryl ether ketones),IMPEK-L,Poly(aryl ether ketone),,49.7,7.2,1.18,22.8,1.35,,Wang 1997,http://dx.doi.org/10.1002/(SICI)1097-4628(19970531)64:9%3C1725::AID-APP8%3E3.0.CO;2-H,,1.696356389,0.857332496,0.071882007,1.357934847,0.130333768,1.628152902,1.696356389,0.857332496,0.071882007,1.357934847,0.130333768,0.08699171,0.097833275,0.071476812,0.081595058,0.134346187,0.143814473
Poly(aryl ethers) and Poly(aryl ether ketones),PEK-C,Poly(aryl ether ketone),,11.7,0.951,0.153,2.73,0.0822,,Wang 2002,http://dx.doi.org/10.1002/app.10006,,1.068185862,-0.021819483,-0.815308569,0.436162647,-1.085128182,1.204585101,1.068185862,-0.021819483,-0.815308569,0.436162647,-1.085128182,0.086564201,0.097422384,0.071171372,0.081818728,0.134390514,0.143225819
Poly(aryl ethers) and Poly(aryl ether ketones),PEKK-C,Poly(aryl ether ketone),,7.51,0.634,0.0728,2.17,0.0564,,Wang 2002,http://dx.doi.org/10.1002/app.10006,,0.875639937,-0.197910742,-1.137868621,0.336459734,-1.248720896,0.951078989,0.875639937,-0.197910742,-1.137868621,0.336459734,-1.248720896,0.087091629,0.09783445,0.071514289,0.081618838,0.134640855,0.143659596
Poly(aryl ethers) and Poly(aryl ether ketones),FBP-6FPPr poly(aryl ether),,39.5,43.2,6.22,2.06,25.8,1.59,,Xu 2002,http://dx.doi.org/10.1021/cm0112789,1.596597096,1.635483747,0.793790385,0.31386722,1.411619706,0.201397124,1.596597096,1.635483747,0.793790385,0.31386722,1.411619706,0.201397124,0.086454172,0.096974647,0.070479189,0.082008639,0.134178966,0.141889529
Poly(aryl ethers) and Poly(aryl ether ketones),FBP-6FPT poly(aryl ether),,50,55,8.4,1.99,35.7,1.8,,Xu 2002,http://dx.doi.org/10.1021/cm0112789,1.698970004,1.740362689,0.924279286,0.298853076,1.552668216,0.255272505,1.698970004,1.740362689,0.924279286,0.298853076,1.552668216,0.255272505,0.08675183,0.09765828,0.071119046,0.082020207,0.134671937,0.142783559
Poly(aryl ethers) and Poly(aryl ether ketones),,Poly(ether ketone( 1a),,11.6,1.08,0.21,4.18,,,Maier 1998,http://dx.doi.org/10.1002/(SICI)1521-3773(19981116)37:21%3C2960::AID-ANIE2960%3E3.0.CO;2-5,,1.064457989,0.033423755,-0.677780705,0.621176282,,1.133444976,1.064457989,0.033423755,-0.677780705,0.621176282,-0.768073862,0.086757136,0.097810058,0.071155016,0.081972568,0.134359605,0.143098506
Poly(aryl ethers) and Poly(aryl ether ketones),,Poly(ether ketone( 1b),,17.3,1.64,0.32,7.7,,,Maier 1998,http://dx.doi.org/10.1002/(SICI)1521-3773(19981116)37:21%3C2960::AID-ANIE2960%3E3.0.CO;2-5,,1.238046103,0.214843848,-0.494850022,0.886490725,,1.258022756,1.238046103,0.214843848,-0.494850022,0.886490725,-0.556836203,0.08712935,0.098358435,0.071302568,0.082250638,0.134947263,0.143230103
Poly(aryl ethers) and Poly(aryl ether ketones),,Poly(ether ketone( 1c),,14.9,1.47,0.42,6.45,,,Maier 1998,http://dx.doi.org/10.1002/(SICI)1521-3773(19981116)37:21%3C2960::AID-ANIE2960%3E3.0.CO;2-5,,1.173186268,0.167317335,-0.37675071,0.809559715,,1.234982766,1.173186268,0.167317335,-0.37675071,0.809559715,-0.440491665,0.086747787,0.09805609,0.070920869,0.082330238,0.134476953,0.142900865
Poly(aryl ethers) and Poly(aryl ether ketones),,Poly(ether ketone( 1d),,17.7,1.83,0.33,9.36,,,Maier 1998,http://dx.doi.org/10.1002/(SICI)1521-3773(19981116)37:21%3C2960::AID-ANIE2960%3E3.0.CO;2-5,,1.247973266,0.26245109,-0.48148606,0.971275849,,1.244385663,1.247973266,0.26245109,-0.48148606,0.971275849,-0.502830802,0.087252737,0.098422177,0.071413936,0.082208586,0.135096491,0.143219376
Poly(aryl ethers) and Poly(aryl ether ketones),,Poly(ether ketone( 1e),,16.7,1.57,0.29,7.39,,,Maier 1998,http://dx.doi.org/10.1002/(SICI)1521-3773(19981116)37:21%3C2960::AID-ANIE2960%3E3.0.CO;2-5,,1.222716471,0.195899652,-0.537602002,0.868644438,,1.241178842,1.222716471,0.195899652,-0.537602002,0.868644438,-0.599993114,0.087170036,0.098374604,0.071348299,0.082224221,0.134989825,0.143270942
Poly(aryl ethers) and Poly(aryl ether ketones),,Poly(ether ketone( 1f),,13.5,1.12,0.2,5.7,,,Maier 1998,http://dx.doi.org/10.1002/(SICI)1521-3773(19981116)37:21%3C2960::AID-ANIE2960%3E3.0.CO;2-5,,1.130333768,0.049218023,-0.698970004,0.755874856,,1.158204532,1.130333768,0.049218023,-0.698970004,0.755874856,-0.779928288,0.087343721,0.098646566,0.071395162,0.08237622,0.13524342,0.143326765
Poly(aryl ethers) and Poly(aryl ether ketones),,Poly(ether ketone( 1g),,36,3.58,0.64,18.9,,,Maier 1998,http://dx.doi.org/10.1002/(SICI)1521-3773(19981116)37:21%3C2960::AID-ANIE2960%3E3.0.CO;2-5,,1.556302501,0.553883027,-0.193820026,1.276461804,,1.50798782,1.556302501,0.553883027,-0.193820026,1.276461804,-0.237671502,0.087584255,0.098947083,0.071567548,0.08248236,0.135652311,0.14359241
Poly(aryl ethers) and Poly(aryl ether ketones),,Poly(ether ketone( 1h),,12.5,1.03,0.16,5,,,Maier 1998,http://dx.doi.org/10.1002/(SICI)1521-3773(19981116)37:21%3C2960::AID-ANIE2960%3E3.0.CO;2-5,,1.096910013,0.012837225,-0.795880017,0.698970004,,1.1258043,1.096910013,0.012837225,-0.795880017,0.698970004,-0.882876571,0.087372218,0.098570088,0.071488902,0.082242586,0.135236849,0.143440014
Poly(aryl ethers) and Poly(aryl ether ketones),,Poly(ether ketone( 1i),,14.5,1.32,0.23,7.2,,,Maier 1998,http://dx.doi.org/10.1002/(SICI)1521-3773(19981116)37:21%3C2960::AID-ANIE2960%3E3.0.CO;2-5,,1.161368002,0.120573931,-0.638272164,0.857332496,,1.168204589,1.161368002,0.120573931,-0.638272164,0.857332496,-0.681445517,0.087413219,0.098677335,0.071458248,0.082352311,0.135330179,0.143281026
Poly(aryl ethers) and Poly(aryl ether ketones),PBK poly(aryl ether ketone),,8.9,8.9,0.75,0.129,3.3,0.14,,Aitken 1993,http://dx.doi.org/10.1002/polb.1993.090310808,0.949390007,0.949390007,-0.124938737,-0.88941029,0.51851394,-0.853871964,0.949390007,0.949390007,-0.124938737,-0.88941029,0.51851394,-0.853871964,0.087226151,0.098241806,0.071272829,0.081994725,0.134399656,0.14338772
Poly(aryl ethers) and Poly(aryl ether ketones),PBK-S poly(aryl ether ketone),,7.7,8.46,0.64,0.11,3.27,0.12,,Aitken 1993,http://dx.doi.org/10.1002/polb.1993.090310808,0.886490725,0.927370363,-0.193820026,-0.958607315,0.514547753,-0.920818754,0.886490725,0.927370363,-0.193820026,-0.958607315,0.514547753,-0.920818754,0.087528973,0.098440491,0.07120104,0.082187424,0.13470754,0.14324637
Poly(aryl ethers) and Poly(aryl ether ketones),CPAEK-1,,,9.2,0.68,0.0986,3.1,0.1,,Camacho-Zuniga 2006,http://www.sciencedirect.com/science/article/pii/S0376738806004625,,0.963787827,-0.167491087,-1.006123085,0.491361694,-1,0.972807616,0.963787827,-0.167491087,-1.006123085,0.491361694,-1,0.087544599,0.098792734,0.071571517,0.082147933,0.134915312,0.143887434
Poly(aryl ethers) and Poly(aryl ether ketones),CPAEK-2,,,7.5,0.51,0.0729,2.14,0.069,,Camacho-Zuniga 2006,http://www.sciencedirect.com/science/article/pii/S0376738806004625,,0.875061263,-0.292429824,-1.137272472,0.330413773,-1.161150909,0.910023678,0.875061263,-0.292429824,-1.137272472,0.330413773,-1.161150909,0.087448146,0.098675074,0.071522192,0.082098658,0.134751774,0.143905859
Poly(aryl ethers) and Poly(aryl ether ketones),CPAEK-3,,,5.3,0.27,0.031,0.91,0.0276,,Camacho-Zuniga 2006,http://www.sciencedirect.com/science/article/pii/S0376738806004625,,0.72427587,-0.568636236,-1.508638306,-0.040958608,-1.559090918,0.779436013,0.72427587,-0.568636236,-1.508638306,-0.040958608,-1.559090918,0.087673195,0.098916635,0.071688245,0.082019716,0.134646202,0.14457586
Poly(aryl ethers) and Poly(aryl ether ketones),3H-PEEK poly(aryl ether ketone),,,3.8,0.2,0.029,1,0.024,,Liu 2005,http://www.sciencedirect.com/science/article/pii/S0032386105014084,,0.579783597,-0.698970004,-1.537602002,0,-1.619788758,0.663213854,0.579783597,-0.698970004,-1.537602002,0,-1.619788758,0.087625838,0.099025216,0.071487077,0.08241571,0.135134353,0.143761703
Poly(aryl ethers) and Poly(aryl ether ketones),6H-PEEK poly(aryl ether ketone),,,4.6,0.33,0.053,1.6,0.05,,Liu 2005,http://www.sciencedirect.com/science/article/pii/S0032386105014084,,0.662757832,-0.48148606,-1.27572413,0.204119983,-1.301029996,0.733447675,0.662757832,-0.48148606,-1.27572413,0.204119983,-1.301029996,0.087256168,0.098442438,0.071359852,0.082129171,0.134682132,0.143350784
Poly(aryl ethers) and Poly(aryl ether ketones),3F-PEEK poly(aryl ether ketone),,,5.1,0.38,0.051,1.5,0.041,,Liu 2005,http://www.sciencedirect.com/science/article/pii/S0032386105014084,,0.707570176,-0.420216403,-1.292429824,0.176091259,-1.387216143,0.799847028,0.707570176,-0.420216403,-1.292429824,0.176091259,-1.387216143,0.087069446,0.098010133,0.071403491,0.081832934,0.134553238,0.143422694
Poly(aryl ethers) and Poly(aryl ether ketones),6F-PEEK poly(aryl ether ketone),,,21,3.3,0.54,8.7,0.38,,Liu 2005,http://www.sciencedirect.com/science/article/pii/S0032386105014084,,1.322219295,0.51851394,-0.26760624,0.939519253,-0.420216403,1.408659672,1.322219295,0.51851394,-0.26760624,0.939519253,-0.420216403,0.086189233,0.096502236,0.071107186,0.081279662,0.133975749,0.142864196
Poly(aryl ethers) and Poly(aryl ether ketones),3H-PEN poly(aryl ether),,,6.8,0.45,0.07,1.9,0.05,,Liu 2005,http://www.sciencedirect.com/science/article/pii/S0032386105014084,,0.832508913,-0.346787486,-1.15490196,0.278753601,-1.301029996,0.924890024,0.832508913,-0.346787486,-1.15490196,0.278753601,-1.301029996,0.087174571,0.098371651,0.07134975,0.082183429,0.134872779,0.143441266
Poly(aryl ethers) and Poly(aryl ether ketones),6H-PEN poly(aryl ether),,,9.6,0.94,0.17,3.5,0.06,,Liu 2005,http://www.sciencedirect.com/science/article/pii/S0032386105014084,,0.982271233,-0.026872146,-0.769551079,0.544068044,-1.22184875,1.20232224,0.982271233,-0.026872146,-0.769551079,0.544068044,-1.22184875,0.086380256,0.097071129,0.071075562,0.082066691,0.135047914,0.142247768
Poly(aryl ethers) and Poly(aryl ether ketones),3F-PEN poly(aryl ether),,,9.3,0.87,0.15,3.7,0.09,,Liu 2005,http://www.sciencedirect.com/science/article/pii/S0032386105014084,,0.968482949,-0.060480747,-0.823908741,0.568201724,-1.045757491,1.08966629,0.968482949,-0.060480747,-0.823908741,0.568201724,-1.045757491,0.086718656,0.097618518,0.071196098,0.082020751,0.13484983,0.142694856
Poly(aryl ethers) and Poly(aryl ether ketones),6F-PEN poly(aryl ether),,,35,6.6,1.12,19,0.83,,Liu 2005,http://www.sciencedirect.com/science/article/pii/S0032386105014084,,1.544068044,0.819543936,0.049218023,1.278753601,-0.080921908,1.591729697,1.544068044,0.819543936,0.049218023,1.278753601,-0.080921908,0.086270152,0.096559734,0.071165743,0.081340197,0.134242999,0.142829895
Poly(aryl ethers) and Poly(aryl ether ketones),,Poly(phthalazinone ether ketone),,,0.75,0.11,,0.042,,Jian 1999,http://dx.doi.org/10.1002/(SICI)1097-4628(19990404)71:14%3C2385::AID-APP10%3E3.0.CO;2-S,,,-0.124938737,-0.958607315,,-1.37675071,1.273393445,1.12326797,-0.124938737,-0.958607315,0.420026225,-1.37675071,0.087184882,0.098447486,0.071399463,0.082462859,0.13560944,0.143573391
Poly(aryl ethers) and Poly(aryl ether ketones),,Polyhydroxyether of Bisphenol A,,,0.09,0.019,0.5,0.02,,Barbari 1988,http://dx.doi.org/10.1002/polb.1988.090260401,,,-1.045757491,-1.721246399,-0.301029996,-1.698970004,0.247878034,0.094644504,-1.045757491,-1.721246399,-0.301029996,-1.698970004,0.086872085,0.097977048,0.07099736,0.08210233,0.134126263,0.142573835
Poly(aryl ethers) and Poly(aryl ether ketones),PPO,Poly(phenylene oxide),,,,,,100,,Ilinitsch 1992,http://dx.doi.org/10.1016/0376-7388(92)80085-X,,,,,,2,2.537475298,2.774532924,2.265754382,1.792171335,2.913412096,2,0.087076573,0.0982314,0.07139087,0.082210363,0.135033242,0.143411137
Poly(aryl ethers) and Poly(aryl ether ketones),PPO mix,"97.5% poly(1,6-dimethyl-1,4-phenyleneoxide) and 2.5% poly(2,6-diphenyl-1,4-pheneyleneoxide)",,,,,,120,,Ilinitsch 1992,http://dx.doi.org/10.1016/0376-7388(92)80085-X,,,,,,2.079181246,2.575416081,2.820655364,2.327713726,1.862159455,2.976299678,2.079181246,0.087081201,0.098235908,0.071395044,0.082215207,0.135044412,0.143417573
Poly(aryl ethers) and Poly(aryl ether ketones),PPO mix,"75% poly(1,6-dimethyl-1,4-phenyleneoxide) and 25% poly(2,6-diphenyl-1,4-pheneyleneoxide)",,,,,,70,,Ilinitsch 1992,http://dx.doi.org/10.1016/0376-7388(92)80085-X,,,,,,1.84509804,2.463251893,2.684303776,2.144543562,1.655253851,2.790385368,1.84509804,0.087068133,0.098223157,0.071383038,0.082201315,0.135012271,0.143399246
Polyamides and poly(amide-imides),,"Nylon 6,6",,,0.034,,0.17,,,Carrera-Figueiras 2007,http://dx.doi.org/10.1002/polb.21208,,,-1.468521083,,-0.769551079,,0.155692823,-0.064924345,-1.468521083,-2.380395338,-0.769551079,-2.614969041,0.087319344,0.098509792,0.071344478,0.082282113,0.134994547,0.143193887
Polyamides and poly(amide-imides),,Nylon 6,,,0.038,,0.16,,,Allen 1977,http://www.sciencedirect.com/science/article/pii/S037673880083241X,,,-1.420216403,,-0.795880017,,0.22045855,-0.014592247,-1.420216403,-2.332878081,-0.795880017,-2.600179377,0.087107287,0.098222985,0.071274407,0.082135086,0.134692634,0.143255213
Polyamides and poly(amide-imides),,Nylon 11,2.8,2.63,,,1,,,Ash p427 circa 1970,,0.447158031,0.419955748,,,0,,0.447158031,0.419955748,-0.714426176,-1.530399733,0,-1.486256957,0.087231691,0.097891632,0.071095205,0.081860002,0.134201837,0.142805291
Polyamides and poly(amide-imides),mPDA-TMAC poly(amide-imide),,2.87,,0.0625,0.0063,0.203,,,Langsam 2000,http://dx.doi.org/10.1002/(SICI)1099-0518(20000601)38:11%3C1951::AID-POLA40%3E3.0.CO;2-C,0.457881897,,-1.204119983,-2.200659451,-0.692503962,,0.457881897,0.232822411,-1.204119983,-2.200659451,-0.692503962,-2.54433075,0.087271219,0.098351285,0.071483918,0.08206832,0.134922633,0.143899205
Polyamides and poly(amide-imides),TrMPD-TMAC poly(amide-imide),,36.7,,3.53,0.499,17.9,0.349,,Langsam 2000,http://dx.doi.org/10.1002/(SICI)1099-0518(20000601)38:11%3C1951::AID-POLA40%3E3.0.CO;2-C,1.564666064,,0.547774705,-0.301899454,1.252853031,-0.457174573,1.564666064,1.600000082,0.547774705,-0.301899454,1.252853031,-0.457174573,0.087794964,0.099046515,0.071738136,0.082513323,0.13615521,0.143773769
Polyamides and poly(amide-imides),DETDA-TMAC poly(amide-imide),,33.8,,5.7,1.12,32.9,,,Langsam 2000,http://dx.doi.org/10.1002/(SICI)1099-0518(20000601)38:11%3C1951::AID-POLA40%3E3.0.CO;2-C,1.5289167,,0.755874856,0.049218023,1.517195898,,1.5289167,1.62384221,0.755874856,0.049218023,1.517195898,0.121418054,0.087467454,0.098634787,0.071498894,0.082294222,0.135369018,0.143247434
Polyamides and poly(amide-imides),Poly(etherimide) Ultem 1000 (comparison),,,,0.277,0.0323,,,,Langsam 2000,http://dx.doi.org/10.1002/(SICI)1099-0518(20000601)38:11%3C1951::AID-POLA40%3E3.0.CO;2-C,,,-0.557520231,-1.490797478,,,0.832366106,0.717780547,-0.557520231,-1.490797478,0.047621165,-1.71485557,0.087467823,0.098638093,0.071575058,0.082201696,0.135282922,0.143825168
Polyamides and poly(amide-imides),6FDA-8FdDA poly(amide-imide),,,,1.49,0.27,5.72,0.12,,Xu 1997,http://www.sciencedirect.com/science/article/pii/S0032386196005496,,,0.173186268,-0.568636236,0.757396029,-0.920818754,1.429320209,1.315914095,0.173186268,-0.568636236,0.757396029,-0.920818754,0.087043243,0.098324777,0.07128263,0.082475209,0.135489546,0.143281878
Polyamides and poly(amide-imides),6FDA-8FmDA poly(amide-imide),,,,0.49,0.08,1.66,0.04,,Xu 1997,http://www.sciencedirect.com/science/article/pii/S0032386196005496,,,-0.30980392,-1.096910013,0.220108088,-1.397940009,1.050171316,0.894811417,-0.30980392,-1.096910013,0.220108088,-1.397940009,0.086831848,0.097953418,0.071199026,0.08215018,0.134777838,0.143296561
Polyamides and poly(amide-imides),6FDA-12FpDA poly(amide-imide),,,,1.9,0.39,8.91,0.17,,Xu 1997,http://www.sciencedirect.com/science/article/pii/S0032386196005496,,,0.278753601,-0.408935393,0.949877704,-0.769551079,1.496363524,1.392920445,0.278753601,-0.408935393,0.949877704,-0.769551079,0.087193866,0.098618608,0.071274247,0.082744197,0.135948899,0.143030138
Polyamides and poly(amide-imides),6FDA-12FmDA poly(amide-imide),,,,1,0.2,3.64,0.09,,Xu 1997,http://www.sciencedirect.com/science/article/pii/S0032386196005496,,,0,-0.698970004,0.561101384,-1.045757491,1.292722015,1.144612195,0,-0.698970004,0.561101384,-1.045757491,0.086772994,0.097994727,0.071107037,0.082358942,0.135072025,0.143042466
Polyamides and poly(amide-imides),InDCA-mPD aromatic polyamide,,17.7,,1.16,0.15,5.2,0.09,,Ding 2002,http://www.sciencedirect.com/science/article/pii/S0032386102002768,1.247973266,,0.064457989,-0.823908741,0.716003344,-1.045757491,1.247973266,1.209307021,0.064457989,-0.823908741,0.716003344,-1.045757491,0.087547359,0.098636408,0.071582917,0.08231728,0.135713162,0.143598602
Polyamides and poly(amide-imides),InDCA-pPD aromatic polyamide,,18.3,,1.67,0.25,8.9,0.18,,Ding 2002,http://www.sciencedirect.com/science/article/pii/S0032386102002768,1.26245109,,0.222716471,-0.602059991,0.949390007,-0.744727495,1.26245109,1.263352832,0.222716471,-0.602059991,0.949390007,-0.744727495,0.087481112,0.098462638,0.071469239,0.082306236,0.135644356,0.143102958
Polyamides and poly(amide-imides),InDCA-ODA aromatic polyamide,,19.2,,1.67,0.24,8.4,0.21,,Ding 2002,http://www.sciencedirect.com/science/article/pii/S0032386102002768,1.283301229,,0.222716471,-0.619788758,0.924279286,-0.677780705,1.283301229,1.299963392,0.222716471,-0.619788758,0.924279286,-0.677780705,0.087692905,0.099003621,0.071700144,0.082354169,0.135618045,0.143846908
Polyamides and poly(amide-imides),InDCA-BAPH aromatic polyamide,,16.9,,1.91,0.31,9.6,0.33,,Ding 2002,http://www.sciencedirect.com/science/article/pii/S0032386102002768,1.227886705,,0.281033367,-0.508638306,0.982271233,-0.48148606,1.227886705,1.264592498,0.281033367,-0.508638306,0.982271233,-0.48148606,0.087413185,0.09850173,0.071504565,0.082109143,0.13506154,0.143439567
Polyamides and poly(amide-imides),"InDCA-1,5-NDA aromatic polyamide",,15.8,,0.94,0.12,4.1,0.09,,Ding 2002,http://www.sciencedirect.com/science/article/pii/S0032386102002768,1.198657087,,-0.026872146,-0.920818754,0.612783857,-1.045757491,1.198657087,1.165748346,-0.026872146,-0.920818754,0.612783857,-1.045757491,0.087758154,0.099238199,0.071811111,0.082400142,0.135647506,0.144323602
Polyamides and poly(amide-imides),InDCA-mDDS aromatic polyamide,,11.9,,0.53,0.06,2.2,0.04,,Ding 2002,http://www.sciencedirect.com/science/article/pii/S0032386102002768,1.075546961,,-0.27572413,-1.22184875,0.342422681,-1.397940009,1.075546961,1.006721478,-0.27572413,-1.22184875,0.342422681,-1.397940009,0.087870765,0.099422942,0.071900432,0.082447989,0.13576875,0.144582356
Polyamides and poly(amide-imides),InDCA-6FpDA aromatic polyamide,,65.8,,7.35,1.36,35.3,0.91,,Ding 2002,http://www.sciencedirect.com/science/article/pii/S0032386102002768,1.818225894,,0.866287339,0.133538908,1.547774705,-0.040958608,1.818225894,1.850522878,0.866287339,0.133538908,1.547774705,-0.040958608,0.087502299,0.098887072,0.071571772,0.082607305,0.136010802,0.14358234
Polyamides and poly(amide-imides),InDCA-TFMB aromatic polyamide,,63.2,,7.23,1.3,31.2,0.9,,Ding 2002,http://www.sciencedirect.com/science/article/pii/S0032386102002768,1.800717078,,0.859138297,0.113943352,1.494154594,-0.045757491,1.800717078,1.83314875,0.859138297,0.113943352,1.494154594,-0.045757491,0.087368313,0.098629508,0.071526653,0.082421306,0.135685957,0.14361588
Polyamides and poly(amide-imides),APA1 aromatic polyamide,,31,,3.11,0.46,13,0.47,,Espeso 2006,http://www.sciencedirect.com/science/article/pii/S0376738806001475,1.491361694,,0.492760389,-0.337242168,1.113943352,-0.327902142,1.491361694,1.538350025,0.492760389,-0.337242168,1.113943352,-0.327902142,0.087697798,0.099176603,0.071831402,0.082265501,0.135350487,0.144469416
Polyamides and poly(amide-imides),APA2 aromatic polyamide,,36,,4.5,0.81,21,0.9,,Espeso 2006,http://www.sciencedirect.com/science/article/pii/S0376738806001475,1.556302501,,0.653212514,-0.091514981,1.322219295,-0.045757491,1.556302501,1.619146966,0.653212514,-0.091514981,1.322219295,-0.045757491,0.087526246,0.098989729,0.071671818,0.082316085,0.135259419,0.144028312
Polyamides and poly(amide-imides),APA3 aromatic polyamide,,60,,9.38,1.73,43,2.24,,Espeso 2006,http://www.sciencedirect.com/science/article/pii/S0376738806001475,1.77815125,,0.972202838,0.238046103,1.633468456,0.350248018,1.77815125,1.89079269,0.972202838,0.238046103,1.633468456,0.350248018,0.08771509,0.099349911,0.071850718,0.082383611,0.135392101,0.144485961
Polyamides and poly(amide-imides),APA4 aromatic polyamide,,49,,6.47,1.18,27,1.21,,Espeso 2006,http://www.sciencedirect.com/science/article/pii/S0376738806001475,1.69019608,,0.810904281,0.071882007,1.431363764,0.08278537,1.69019608,1.754912887,0.810904281,0.071882007,1.431363764,0.08278537,0.087393823,0.098767993,0.071620396,0.082238358,0.135166811,0.144014142
Polyamides and poly(amide-imides),APA5 aromatic polyamide,,60,,7.88,1.51,36,1.24,,Espeso 2006,http://www.sciencedirect.com/science/article/pii/S0376738806001475,1.77815125,,0.896526217,0.178976947,1.556302501,0.093421685,1.77815125,1.831255799,0.896526217,0.178976947,1.556302501,0.093421685,0.087355589,0.098645575,0.071514868,0.082390628,0.135542469,0.143574919
Polyamides and poly(amide-imides),,Trogamid TTM polyamide,4,,0.092,0.016,0.33,0.018,,Espeso 2006,http://www.sciencedirect.com/science/article/pii/S0376738806001475,0.602059991,,-1.036212173,-1.795880017,-0.48148606,-1.744727495,0.602059991,0.413090488,-1.036212173,-1.795880017,-0.48148606,-1.744727495,0.088005486,0.100984958,0.072203519,0.083049718,0.13483979,0.14640487
Polyamides and poly(amide-imides),I-6FpDA aromatic polyamid,,35,29,2.4,0.42,9,0.2,,Singh 1999,http://www.sciencedirect.com/science/article/pii/S0032386198008003,1.544068044,1.462397998,0.380211242,-0.37675071,0.954242509,-0.698970004,1.544068044,1.462397998,0.380211242,-0.37675071,0.954242509,-0.698970004,0.087030205,0.098186295,0.071323246,0.082356986,0.135440808,0.143287351
Polyamides and poly(amide-imides),6FDC-mPD aromatic polyamide,,31,23,2.2,0.4,8.4,0.24,,Singh 1999,http://www.sciencedirect.com/science/article/pii/S0032386198008003,1.491361694,1.361727836,0.342422681,-0.397940009,0.924279286,-0.619788758,1.491361694,1.361727836,0.342422681,-0.397940009,0.924279286,-0.619788758,0.086852757,0.098441799,0.071620928,0.082340094,0.135364511,0.143744316
Polyamides and poly(amide-imides),Piso-6FpDA aromatic polyamide,,48,42,5.5,1.2,21,0.78,,Singh 1999,http://www.sciencedirect.com/science/article/pii/S0032386198008003,1.681241237,1.62324929,0.740362689,0.079181246,1.322219295,-0.107905397,1.681241237,1.62324929,0.740362689,0.079181246,1.322219295,-0.107905397,0.086620827,0.097730497,0.071259582,0.082124411,0.134956206,0.142999395
Polyamides and poly(amide-imides),I-pDDS aromatic polyamide,,5.2,4.3,0.19,0.031,0.78,0.014,,Singh 1999,http://www.sciencedirect.com/science/article/pii/S0032386198008003,0.716003344,0.633468456,-0.721246399,-1.508638306,-0.107905397,-1.853871964,0.716003344,0.633468456,-0.721246399,-1.508638306,-0.107905397,-1.853871964,0.087223257,0.097719262,0.070719824,0.08227656,0.13484016,0.142570084
Polyamides and poly(amide-imides),Piso-pDDS aromatic polyamide,,10,7.6,0.75,0.13,3.2,0.11,,Singh 1999,http://www.sciencedirect.com/science/article/pii/S0032386198008003,1,0.880813592,-0.124938737,-0.886056648,0.505149978,-0.958607315,1,0.880813592,-0.124938737,-0.886056648,0.505149978,-0.958607315,0.086760835,0.09799912,0.071440327,0.081968034,0.134621712,0.143278865
Polyamides and poly(amide-imides),DBF/ISO aromatic polyamide,,4.22,,0.069,,0.32,,,Carrera-Figueiras 2007,http://dx.doi.org/10.1002/polb.21208,0.625312451,,-1.161150909,,-0.494850022,,0.625312451,0.384078555,-1.161150909,-2.12279195,-0.494850022,-2.563021885,0.087940003,0.099814308,0.071819492,0.082983516,0.136466571,0.14433208
Polyamides and poly(amide-imides),IDT82 aromatic polyamide,,5.3,,0.1,,0.51,,,Carrera-Figueiras 2007,http://dx.doi.org/10.1002/polb.21208,0.72427587,,-1,,-0.292429824,,0.72427587,0.511720811,-1,-1.94474488,-0.292429824,-2.357840666,0.088079659,0.100034949,0.071881573,0.083098983,0.136718477,0.144339048
Polyamides and poly(amide-imides),IDT55 aromatic polyamide,,8.77,,0.308,0.05,1.16,,,Carrera-Figueiras 2007,http://dx.doi.org/10.1002/polb.21208,0.942999593,,-0.511449283,-1.301029996,0.064457989,,0.942999593,0.767905228,-0.511449283,-1.301029996,0.064457989,-1.59041404,0.087074767,0.09854761,0.071347428,0.08241559,0.135103395,0.143637996
Polyamides and poly(amide-imides),IDT28 aromatic polyamide,,14.81,,0.76,0.13,3.2,,,Carrera-Figueiras 2007,http://dx.doi.org/10.1002/polb.21208,1.170555059,,-0.119186408,-0.886056648,0.505149978,,1.170555059,1.065313348,-0.119186408,-0.886056648,0.505149978,-1.104522749,0.087219064,0.098704782,0.071421664,0.082465906,0.135317018,0.143629578
Polyamides and poly(amide-imides),DBF/TERT aromatic polyamide,,19.26,,1.16,0.23,4.96,,,Carrera-Figueiras 2007,http://dx.doi.org/10.1002/polb.21208,1.284656283,,0.064457989,-0.638272164,0.695481676,,1.284656283,1.192424101,0.064457989,-0.638272164,0.695481676,-0.830873478,0.087111777,0.098645787,0.071343494,0.082502271,0.135248778,0.143510549
Polyamides and poly(amide-imides),HFA/ISO aromatic polyamide,,34.5,,1.68,0.25,6.5,0.13,,Carrera-Figueiras 2007,http://dx.doi.org/10.1002/polb.21208,1.537819095,,0.225309282,-0.602059991,0.812913357,-0.886056648,1.537819095,1.461110475,0.225309282,-0.602059991,0.812913357,-0.886056648,0.087676971,0.099508975,0.071809076,0.082782859,0.136117038,0.144550627
Polyamides and poly(amide-imides),IHT82 aromatic polyamide,,38.9,,2.25,0.35,9.13,0.17,,Carrera-Figueiras 2007,http://dx.doi.org/10.1002/polb.21208,1.589949601,,0.352182518,-0.455931956,0.960470778,-0.769551079,1.589949601,1.525203734,0.352182518,-0.455931956,0.960470778,-0.769551079,0.087533006,0.099089162,0.07164624,0.082692025,0.136088084,0.144006311
Polyamides and poly(amide-imides),IHT55 aromatic polyamide,,46.7,,2.86,0.44,10.21,0.26,,Carrera-Figueiras 2007,http://dx.doi.org/10.1002/polb.21208,1.669316881,,0.456366033,-0.356547324,1.009025742,-0.585026652,1.669316881,1.627193422,0.456366033,-0.356547324,1.009025742,-0.585026652,0.087595716,0.099348165,0.071807616,0.082634774,0.135861369,0.144636892
Polyamides and poly(amide-imides),IHT28 aromatic polyamide,,65.3,,5.32,0.9,17.87,0.57,,Carrera-Figueiras 2007,http://dx.doi.org/10.1002/polb.21208,1.814913181,,0.725911632,-0.045757491,1.252124553,-0.244125144,1.814913181,1.802372193,0.725911632,-0.045757491,1.252124553,-0.244125144,0.08737668,0.098925978,0.071674372,0.082458761,0.135557186,0.144372564
Polyamides and poly(amide-imides),HFA/TERT aromatic polyamide,,66.4,,5.88,1.06,22.05,0.72,,Carrera-Figueiras 2007,http://dx.doi.org/10.1002/polb.21208,1.822168079,,0.769377326,0.025305865,1.343408594,-0.142667504,1.822168079,1.822951996,0.769377326,0.025305865,1.343408594,-0.142667504,0.087423003,0.099046753,0.071670408,0.082548364,0.135665282,0.144271398
Polyamides and poly(amide-imides),6FpDA-I,,34.5,,1.68,0.25,6.5,0.13,,Carrera-Figueiras 2007,http://dx.doi.org/10.1002/polb.21208,1.537819095,,0.225309282,-0.602059991,0.812913357,-0.886056648,1.537819095,1.461110475,0.225309282,-0.602059991,0.812913357,-0.886056648,0.087676971,0.099508975,0.071809076,0.082782859,0.136117038,0.144550627
Polyamides and poly(amide-imides),6FpDA-TBI,,66.4,,5.88,1.06,22.1,0.72,,Carrera-Figueiras 2007,http://dx.doi.org/10.1002/polb.21208,1.822168079,,0.769377326,0.025305865,1.344392274,-0.142667504,1.822168079,1.823095478,0.769377326,0.025305865,1.344392274,-0.142667504,0.087425928,0.09905152,0.071671485,0.082551211,0.135671102,0.144271158
Polyamides and poly(amide-imides),,Poly(fluorenylidene terephthaloyl amide),24.7,,3,0.517,15.3,0.548,,Lopez-Nava 2002,http://dx.doi.org/10.1007/s00289-002-0094-z,1.392696953,,0.477121255,-0.286509457,1.184691431,-0.261219442,1.392696953,1.444516855,0.477121255,-0.286509457,1.184691431,-0.261219442,0.087481555,0.098723378,0.071564915,0.082247008,0.135264738,0.14358653
Polyamides and poly(amide-imides),,Poly(fluorenylidene isophthaloyl amide),15.8,,1.2,0.197,5.3,0.128,,Lopez-Nava 2002,http://dx.doi.org/10.1007/s00289-002-0094-z,1.198657087,,0.079181246,-0.705533774,0.72427587,-0.89279003,1.198657087,1.145209177,0.079181246,-0.705533774,0.72427587,-0.89279003,0.087076199,0.098024112,0.071262697,0.082147148,0.135084098,0.142986502
Polyamides and poly(amide-imides),,Poly(fluorenylidene t-butylisophthaloyl amide),53.4,,8,1.404,37.7,1.545,,Lopez-Nava 2002,http://dx.doi.org/10.1007/s00289-002-0094-z,1.727541257,,0.903089987,0.147367108,1.57634135,0.188928484,1.727541257,1.825482719,0.903089987,0.147367108,1.57634135,0.188928484,0.087615325,0.099004547,0.071723806,0.08232392,0.135482149,0.144047037
Polyamides and poly(amide-imides),TMAC-MDA poly(amide-imide),,,,0.065,0.017,0.264,0.01,,Kresse 1999,http://dx.doi.org/10.1002/(SICI)1099-0488(19990815)37:16%3C2183::AID-POLB20%3E3.0.CO;2-5,,,-1.187086643,-1.769551079,-0.578396073,-2,0.313475098,0.027921307,-1.187086643,-1.769551079,-0.578396073,-2,0.086233989,0.097299629,0.070599879,0.082113409,0.133916168,0.142207314
Polyamides and poly(amide-imides),TMAC-HDPDA poly(amide-imide),,,,0.185,0.02,0.749,0.015,,Kresse 1999,http://dx.doi.org/10.1002/(SICI)1099-0488(19990815)37:16%3C2183::AID-POLB20%3E3.0.CO;2-5,,,-0.732828272,-1.698970004,-0.125518182,-1.823908741,0.640280945,0.54027814,-0.732828272,-1.698970004,-0.125518182,-1.823908741,0.087546072,0.098653625,0.071634515,0.082021692,0.134981988,0.143986791
Polyamides and poly(amide-imides),TMAC-TFA poly(amide-imide),,,,0.284,0.071,1.273,0.013,,Kresse 1999,http://dx.doi.org/10.1002/(SICI)1099-0488(19990815)37:16%3C2183::AID-POLB20%3E3.0.CO;2-5,,,-0.54668166,-1.148741651,0.104828404,-1.886056648,1.133386267,0.799500579,-0.54668166,-1.148741651,0.104828404,-1.886056648,0.087156531,0.098882504,0.070990492,0.083268768,0.136639171,0.142637108
Polyamides and poly(amide-imides),TMAC-FDA poly(amide-imide),,,,0.347,0.064,1.539,0.017,,Kresse 1999,http://dx.doi.org/10.1002/(SICI)1099-0488(19990815)37:16%3C2183::AID-POLB20%3E3.0.CO;2-5,,,-0.459670525,-1.193820026,0.18723862,-1.769551079,1.109093509,0.864249366,-0.459670525,-1.193820026,0.18723862,-1.769551079,0.087206525,0.098726185,0.071205751,0.082937714,0.13621738,0.142957063
Polyamides and poly(amide-imides),,Torlon 4000T,5.53,4.44,0.212,0.037,0.83,0.03,,Hosseini 2009,http://www.sciencedirect.com/science/article/pii/S0376738808010314,0.742725131,0.64738297,-0.673664139,-1.431798276,-0.080921908,-1.522878745,0.742725131,0.64738297,-0.673664139,-1.431798276,-0.080921908,-1.522878745,0.087428972,0.098896438,0.071291959,0.082437122,0.134639215,0.144026778
Polyarylates,PA,polarylate,14,,1.7,0.33,7.5,0.4,,Barbari 1989,http://www.sciencedirect.com/science/article/pii/S0376738800823662,1.146128036,,0.230448921,-0.48148606,0.875061263,-0.397940009,1.146128036,1.162555716,0.230448921,-0.48148606,0.875061263,-0.397940009,0.086973471,0.097965059,0.071262974,0.081866433,0.134259037,0.143189999
Polyarylates,TMBPA-tBI PAR,,79,104,12,2.5,53,2.79,,Wright 1997,http://www.sciencedirect.com/science/article/pii/S0376738896002153,1.897627091,2.017033339,1.079181246,0.397940009,1.72427587,0.445604203,1.897627091,2.017033339,1.079181246,0.397940009,1.72427587,0.445604203,0.087636735,0.099189453,0.071638275,0.0825084,0.135418781,0.144246179
Polyarylates,Bis A PAR (I/T= 1.0),Bis A polyarylate (I/T= 1.0),6.5,,0.52,0.0912,2.3,0.105,,Guzman-Gutierrez 2007,http://www.sciencedirect.com/science/article/pii/S0376738807005832,0.812913357,,-0.283996656,-1.040005162,0.361727836,-0.978810701,0.812913357,0.769026567,-0.283996656,-1.040005162,0.361727836,-0.978810701,0.087055011,0.098164237,0.071312791,0.081910584,0.134202033,0.14336263
Polyarylates,TMBisA PAR (I/T = 1.0),TMBisA Polyarylate (I/T = 1.0),40,,3.6,0.59,14,0.583,,Guzman-Gutierrez 2007,http://www.sciencedirect.com/science/article/pii/S0376738807005832,1.602059991,,0.556302501,-0.229147988,1.146128036,-0.234331445,1.602059991,1.629776414,0.556302501,-0.229147988,1.146128036,-0.234331445,0.087676067,0.099468329,0.071889548,0.082444462,0.135369288,0.144819989
Polyarylates,HFBis A PAR (I/T = 1.0),HFBis A polyarylate (I/T = 1.0),51,,6,1.304,27,1.125,,Guzman-Gutierrez 2007,http://www.sciencedirect.com/science/article/pii/S0376738807005832,1.707570176,,0.77815125,0.115277591,1.431363764,0.051152522,1.707570176,1.732127092,0.77815125,0.115277591,1.431363764,0.051152522,0.087233297,0.098720005,0.071454128,0.082456058,0.135332086,0.143629877
Polyarylates,TMHFBis A PAR (I/T = 1.0),TMHFBis A polyarylate (I/T = 1.0),182,,16,2.81,55,1.72,,Guzman-Gutierrez 2007,http://www.sciencedirect.com/science/article/pii/S0376738807005832,2.260071388,,1.204119983,0.44870632,1.740362689,0.235528447,2.260071388,2.29006718,1.204119983,0.44870632,1.740362689,0.235528447,0.087882229,0.100011167,0.072076856,0.082985262,0.136505747,0.145333535
Polyarylates,Bis A-I PAR,,15.1,,1.45,0.272,5.6,0.268,,Pessan 1993,http://dx.doi.org/10.1002/polb.1993.090310919,1.178976947,,0.161368002,-0.565431096,0.748188027,-0.571865206,1.178976947,1.155536566,0.161368002,-0.565431096,0.748188027,-0.571865206,0.086880792,0.097922647,0.071248932,0.081892045,0.134271624,0.143318269
Polyarylates,Bis A-T PAR,,16.8,,2.54,0.63,11.6,0.678,,Pessan 1993,http://dx.doi.org/10.1002/polb.1993.090310919,1.225309282,,0.404833717,-0.200659451,1.064457989,-0.168770306,1.225309282,1.230698189,0.404833717,-0.200659451,1.064457989,-0.168770306,0.086512448,0.097188214,0.070878105,0.081781615,0.134017146,0.142253528
Polyarylates,Polyarylate PT1,,,10.4,1.6,0.282,6.91,0.365,,Zhang 1993,http://dx.doi.org/10.1021/ma00078a010,,1.017033339,0.204119983,-0.549750892,0.839478047,-0.437707136,1.025481592,1.017033339,0.204119983,-0.549750892,0.839478047,-0.437707136,0.086676446,0.097316198,0.071259691,0.081474029,0.134006538,0.142840548
Polyarylates,Polyarylate PT2,,,37.1,5.54,1.37,22.2,1.39,,Zhang 1993,http://dx.doi.org/10.1021/ma00078a010,,1.56937391,0.743509765,0.136720567,1.346352974,0.1430148,1.555528997,1.56937391,0.743509765,0.136720567,1.346352974,0.1430148,0.08660251,0.097592444,0.071097509,0.081923092,0.134284826,0.14288586
Polyarylates,Bis A-T PAR,,14,,1.88,0.37,8,0.4,,Kharul 1998,http://www.sciencedirect.com/science/article/pii/S0032386197003868,1.146128036,,0.274157849,-0.431798276,0.903089987,-0.397940009,1.146128036,1.157722378,0.274157849,-0.431798276,0.903089987,-0.397940009,0.086705993,0.097340573,0.071045584,0.08167811,0.134067353,0.142634616
Polyarylates,DMBis A-T PAR,,18,,1.12,0.23,5.8,0.17,,Kharul 1998,http://www.sciencedirect.com/science/article/pii/S0032386197003868,1.255272505,,0.049218023,-0.638272164,0.763427994,-0.769551079,1.255272505,1.183155021,0.049218023,-0.638272164,0.763427994,-0.769551079,0.087419185,0.099228433,0.071481777,0.082763992,0.135646941,0.143685946
Polyarylates,TMBis A-T PAR,,50,,7.3,1.43,4.7,1.32,,Kharul 1998,http://www.sciencedirect.com/science/article/pii/S0032386197003868,1.698970004,,0.86332286,0.155336037,0.672097858,0.120573931,1.698970004,1.637295893,0.86332286,0.155336037,0.672097858,0.120573931,0.086207107,0.096244494,0.071022591,0.080818449,0.132370908,0.143747307
Polyarylates,Ppha-T PAR,,16.2,,2.15,0.41,11.7,0.47,,Kharul 1998,http://www.sciencedirect.com/science/article/pii/S0032386197003868,1.209515015,,0.33243846,-0.387216143,1.068185862,-0.327902142,1.209515015,1.250487527,0.33243846,-0.387216143,1.068185862,-0.327902142,0.087223413,0.098227838,0.071331699,0.082090507,0.134870829,0.142984648
Polyarylates,o-Cp-T PAR,,13.3,,1.04,0.15,5,0.18,,Kharul 1998,http://www.sciencedirect.com/science/article/pii/S0032386197003868,1.123851641,,0.017033339,-0.823908741,0.698970004,-0.744727495,1.123851641,1.13988839,0.017033339,-0.823908741,0.698970004,-0.744727495,0.087885154,0.099581868,0.071920257,0.082365626,0.135272913,0.144623886
