Repository: qyuan7/polymer_permeability_imputation

# polymer_permeability_imputation
Code for imputation of gas permeability database with missing values

File: Datasets/Database_BLR_std.csv (part 4 of 12)
Polymer Type,Unnamed: 1,Polymer,He,H2,O2,N2,CO2,CH4,Unnamed: 18,Unnamed: 19,Unnamed: 20,log10_He,log10_H2,log10_O2,log10_N2,log10_CO2,log10_CH4,log10_He_Bayesian,log10_H2_Bayesian,log10_O2_Bayesian,log10_N2_Bayesian,log10_CO2_Bayesian,log10_CH4_Bayesian,log10_He_Bayesian_std,log10_H2_Bayesian_std,log10_O2_Bayesian_std,log10_N2_Bayesian_std,log10_CH4_Bayesian_std,log10_CO2_Bayesian_std
Polyarylates,Bis A-I PAR,,8.8,,0.49,0.09,2.1,,,Kharul 1998,http://www.sciencedirect.com/science/article/pii/S0032386197003868,0.944482672,,-0.30980392,-1.045757491,0.322219295,,0.944482672,0.831508553,-0.30980392,-1.045757491,0.322219295,-1.194417785,0.086952642,0.098202448,0.071217294,0.082215493,0.134733225,0.143182584
Polyarylates,DMBis A??I PAR,,8.8,,0.46,0.076,2.5,0.044,,Kharul 1998,http://www.sciencedirect.com/science/article/pii/S0032386197003868,0.944482672,,-0.337242168,-1.119186408,0.397940009,-1.356547324,0.944482672,0.836332699,-0.337242168,-1.119186408,0.397940009,-1.356547324,0.087314992,0.09854571,0.071317548,0.082504971,0.135584621,0.142907656
Polyarylates,TMBis A-I PAR,,37,,3.5,0.68,24,0.53,,Kharul 1998,http://www.sciencedirect.com/science/article/pii/S0032386197003868,1.568201724,,0.544068044,-0.167491087,1.380211242,-0.27572413,1.568201724,1.591910242,0.544068044,-0.167491087,1.380211242,-0.27572413,0.087976368,0.099810607,0.071740957,0.083077271,0.136675966,0.143630923
Polyarylates,Bis A-I/T (1/1) PAR,Bis A-I/T (1/1) polyarylate,160,,1.4,0.33,7.3,0.4,,Houde 1995,http://www.sciencedirect.com/science/article/pii/0376738895003246,2.204119983,,0.146128036,-0.48148606,0.86332286,-0.397940009,2.204119983,2.072405073,0.146128036,-0.48148606,0.86332286,-0.397940009,0.093209215,0.112513456,0.075715393,0.088795997,0.142410534,0.156990584
Polyarylates,Bis MEK-I/T (1/1) PAR,Bis MEK-I/T (1/1) polyarylate,12.8,,1.6,0.24,4.6,0.57,,Houde 1995,http://www.sciencedirect.com/science/article/pii/0376738895003246,1.10720997,,0.204119983,-0.619788758,0.662757832,-0.244125144,1.10720997,1.184756196,0.204119983,-0.619788758,0.662757832,-0.244125144,0.08778591,0.099374886,0.072085382,0.08162798,0.133571672,0.145597078
Polyarylates,Bis MIBK-I/T (1/1) PAR,Bis MIBK-I/T (1/1) polyarylate,29,,3.5,0.57,15.9,1.71,,Houde 1995,http://www.sciencedirect.com/science/article/pii/0376738895003246,1.462397998,,0.544068044,-0.244125144,1.201397124,0.23299611,1.462397998,1.609164159,0.544068044,-0.244125144,1.201397124,0.23299611,0.089074333,0.102060494,0.072971514,0.08282339,0.135201027,0.147473443
Polyarylates,Bis Aceto-I/T (1/1) PAR,Bis Aceto-I/T (1/1) polyarylate,15.9,,2.1,0.32,10.8,0.74,,Houde 1995,http://www.sciencedirect.com/science/article/pii/0376738895003246,1.201397124,,0.322219295,-0.494850022,1.033423755,-0.13076828,1.201397124,1.325316097,0.322219295,-0.494850022,1.033423755,-0.13076828,0.088380157,0.100355217,0.072300953,0.082314404,0.135007575,0.145513842
Polyarylates,Bis Lev-I/T (1/1) PAR,Bis Lev-I/T (1/1) polyarylate,9.5,,0.76,0.17,3.5,0.31,,Houde 1995,http://www.sciencedirect.com/science/article/pii/0376738895003246,0.977723605,,-0.119186408,-0.769551079,0.544068044,-0.508638306,0.977723605,0.961625856,-0.119186408,-0.769551079,0.544068044,-0.508638306,0.087656222,0.099880817,0.071828914,0.082529484,0.134373043,0.145013447
Polyarylates,Bis A-I PAR,Bis A-I polyarylate,,,1.45,0.274,7.1,0.309,,Villegas-Coss 2006,http://dx.doi.org/10.1002/polb.20690,,,0.161368002,-0.562249437,0.851258349,-0.510041521,1.130742785,1.138406007,0.161368002,-0.562249437,0.851258349,-0.510041521,0.087162537,0.098306147,0.07135032,0.082073546,0.134655761,0.143261794
Polyarylates,"Bis A/1,1 bi 2-naphthol (1/1)-I PAR","Bis A/1,1 bi 2-naphthol (1/1)-I polyarylate",,,0.93,0.139,4,0.148,,Villegas-Coss 2006,http://dx.doi.org/10.1002/polb.20690,,,-0.031517051,-0.8569852,0.602059991,-0.829738285,1.027478414,1.022591044,-0.031517051,-0.8569852,0.602059991,-0.829738285,0.087319204,0.098417478,0.07150616,0.081946663,0.134649677,0.143698881
Polyarylates,Bis A-T PAR,Bis A-T polyarylate,,,2.54,0.635,12.5,0.735,,Villegas-Coss 2006,http://dx.doi.org/10.1002/polb.20690,,,0.404833717,-0.197226275,1.096910013,-0.133712661,1.282148043,1.291236864,0.404833717,-0.197226275,1.096910013,-0.133712661,0.086845127,0.097976118,0.071116707,0.082097718,0.134426869,0.142845651
Polyarylates,"Bis A/1,1 bi 2-naphthol (1/1)-T PAR","Bis A/1,1 bi 2-naphthol (1/1)-T polyarylate",,,2.04,0.364,9.9,0.471,,Villegas-Coss 2006,http://dx.doi.org/10.1002/polb.20690,,,0.309630167,-0.438898616,0.995635195,-0.326979093,1.203633802,1.25186338,0.309630167,-0.438898616,0.995635195,-0.326979093,0.087307146,0.098439253,0.071470231,0.082008369,0.134668705,0.143509663
Polyarylates,Bis A-I PAR,,13.4,,1.33,0.241,5.4,0.233,,Pixton 1995,http://dx.doi.org/10.1002/polb.1995.090330717,1.127104798,,0.123851641,-0.617982957,0.73239376,-0.632644079,1.127104798,1.107513658,0.123851641,-0.617982957,0.73239376,-0.632644079,0.086877576,0.097779719,0.071204467,0.081844732,0.134308734,0.143096967
Polyarylates,Bis A-tBI PAR,,34.3,,5.95,1.197,24.2,1.43,,Pixton 1995,http://dx.doi.org/10.1002/polb.1995.090330717,1.53529412,,0.774516966,0.07809415,1.383815366,0.155336037,1.53529412,1.609275163,0.774516966,0.07809415,1.383815366,0.155336037,0.086948898,0.097839625,0.071281337,0.081821964,0.134391826,0.143241225
Polyarylates,HFBis A-I PAR,,47.8,,5.23,1.1,19.1,0.799,,Pixton 1995,http://dx.doi.org/10.1002/polb.1995.090330717,1.679427897,,0.718501689,0.041392685,1.281033367,-0.097453221,1.679427897,1.670880058,0.718501689,0.041392685,1.281033367,-0.097453221,0.086873175,0.098020892,0.071254944,0.082161262,0.134861595,0.143337459
Polyarylates,HFBis A-tBI PAR,,91.1,,15.7,3.88,56.9,3.47,,Pixton 1995,http://dx.doi.org/10.1002/polb.1995.090330717,1.959518377,,1.195899652,0.588831726,1.755112266,0.540329475,1.959518377,2.015409381,1.195899652,0.588831726,1.755112266,0.540329475,0.086797732,0.097921144,0.071232097,0.082108336,0.134718763,0.143322595
Polyarylates,Ppha-I PAR,,14.7,,1.53,0.276,6.74,0.25,,Pixton 1995,http://dx.doi.org/10.1002/polb.1995.090330717,1.167317335,,0.184691431,-0.559090918,0.828659897,-0.602059991,1.167317335,1.155849941,0.184691431,-0.559090918,0.828659897,-0.602059991,0.086932337,0.097780033,0.07119266,0.081915589,0.13455135,0.142909608
Polyarylates,Ppha-tBI PAR,,35.6,,5.6,1.09,23.8,1.16,,Pixton 1995,http://dx.doi.org/10.1002/polb.1995.090330717,1.551449998,,0.748188027,0.037426498,1.376576957,0.064457989,1.551449998,1.615123229,0.748188027,0.037426498,1.376576957,0.064457989,0.087036515,0.09797639,0.071316912,0.081942976,0.134674272,0.143237661
Polyarylates,FBP-I PAR,,22.3,,3.03,0.57,12.4,0.617,,Pixton 1995,http://dx.doi.org/10.1002/polb.1995.090330717,1.348304863,,0.481442629,-0.244125144,1.093421685,-0.209714836,1.348304863,1.383091128,0.481442629,-0.244125144,1.093421685,-0.209714836,0.086935658,0.097807635,0.071253533,0.081822546,0.134380506,0.143165836
Polyarylates,FBP-tBI PAR,,45.9,,9.55,1.93,36.8,2.374,,Pixton 1995,http://dx.doi.org/10.1002/polb.1995.090330717,1.661812686,,0.980003372,0.285557309,1.565847819,0.375480715,1.661812686,1.762404203,0.980003372,0.285557309,1.565847819,0.375480715,0.086904873,0.097677508,0.071262633,0.081726051,0.134328756,0.14322085
Polyarylates,TMBPA-tBI polyarylate,,,,13.1,2.68,46,2.86,,McCaig 1999,http://www.sciencedirect.com/science/article/pii/S0032386198005709,,,1.117271296,0.428134794,1.662757832,0.456366033,1.859329223,1.946523309,1.117271296,0.428134794,1.662757832,0.456366033,0.087008524,0.09807302,0.071404196,0.081941374,0.134623323,0.143692422
Polyarylates,DBDMBPA-tBI polyarylate,,,,6.27,1.06,22.7,1.06,,McCaig 1999,http://www.sciencedirect.com/science/article/pii/S0032386198005709,,,0.797267541,0.025305865,1.356025857,0.025305865,1.655263813,1.719188313,0.797267541,0.025305865,1.356025857,0.025305865,0.087228489,0.09831631,0.071528594,0.08196379,0.134826696,0.143897718
Polyarylates,TBBPA-tBI polyarylate,,,,5.4,0.85,19.7,0.838,,McCaig 1999,http://www.sciencedirect.com/science/article/pii/S0032386198005709,,,0.73239376,-0.070581074,1.294466226,-0.076755981,1.616520583,1.67944226,0.73239376,-0.070581074,1.294466226,-0.076755981,0.087335622,0.09843351,0.071593598,0.081976545,0.134937731,0.144015561
Polyarylates,TMFBP-tBI polyarylate,,,,28.1,6,110,6.55,,McCaig 1999,http://www.sciencedirect.com/science/article/pii/S0032386198005709,,,1.44870632,0.77815125,2.041392685,0.8162413,2.089858789,2.223001792,1.44870632,0.77815125,2.041392685,0.8162413,0.087196943,0.098340755,0.071500749,0.082118546,0.13507011,0.143747749
Polyarylates,DMDBFBP-tBI polyarylate,,,,15.4,2.78,71,3.3,,McCaig 1999,http://www.sciencedirect.com/science/article/pii/S0032386198005709,,,1.187520721,0.444044796,1.851258349,0.51851394,1.878132077,2.019342932,1.187520721,0.444044796,1.851258349,0.51851394,0.087559747,0.098768473,0.071684764,0.082200423,0.135407485,0.143924027
Polyarylates,TBBPA-I PAR,,16.3,18.3,1.3,0.18,4.93,0.142,,Pixton 1995,http://dx.doi.org/10.1002/polb.1995.090330905,1.212187604,1.26245109,0.113943352,-0.744727495,0.692846919,-0.847711656,1.212187604,1.26245109,0.113943352,-0.744727495,0.692846919,-0.847711656,0.087523811,0.098233064,0.071294577,0.082048548,0.134888444,0.143592464
Polyarylates,TBBPA-tBI PAR,,41.6,54,5.63,0.901,21.5,0.853,,Pixton 1995,http://dx.doi.org/10.1002/polb.1995.090330905,1.619093331,1.73239376,0.750508395,-0.045275209,1.33243846,-0.069050969,1.619093331,1.73239376,0.750508395,-0.045275209,1.33243846,-0.069050969,0.087462673,0.098268605,0.071384889,0.082028241,0.134957371,0.143683503
Polyarylates,TBHFBPA-I PAR,,66.3,65,6.75,1.07,35.6,0.597,,Pixton 1995,http://dx.doi.org/10.1002/polb.1995.090330905,1.821513528,1.812913357,0.829303773,0.029383778,1.551449998,-0.224025669,1.821513528,1.812913357,0.829303773,0.029383778,1.551449998,-0.224025669,0.087665628,0.099132979,0.071843139,0.082751446,0.136678946,0.143647376
Polyarylates,TBHFBPA-tBI PAR,,124,149,22.1,4.47,85.1,3.36,,Pixton 1995,http://dx.doi.org/10.1002/polb.1995.090330905,2.093421685,2.173186268,1.344392274,0.650307523,1.92992956,0.526339277,2.093421685,2.173186268,1.344392274,0.650307523,1.92992956,0.526339277,0.087110168,0.098127967,0.071411859,0.08220427,0.135376171,0.143420911
Polyarylates,TBPhTh-I PAR,,23.4,27.9,1.96,0.29,8.34,0.206,,Pixton 1995,http://dx.doi.org/10.1002/polb.1995.090330905,1.369215857,1.445604203,0.292256071,-0.537602002,0.921166051,-0.68613278,1.369215857,1.445604203,0.292256071,-0.537602002,0.921166051,-0.68613278,0.087696744,0.098454843,0.071279728,0.082310611,0.135349923,0.143500803
Polyarylates,TBPhTh-tBI PAR,,61.3,67.5,7.41,1.28,30.6,1.09,,Pixton 1995,http://dx.doi.org/10.1002/polb.1995.090330905,1.787460475,1.829303773,0.869818208,0.10720997,1.485721426,0.037426498,1.787460475,1.829303773,0.869818208,0.10720997,1.485721426,0.037426498,0.087424394,0.098864251,0.071708763,0.082341332,0.135532241,0.144084092
Polyarylates,TBFBP-I PAR,,38.5,53.5,4.84,0.705,20.4,0.567,,Pixton 1995,http://dx.doi.org/10.1002/polb.1995.090330905,1.58546073,1.728353782,0.684845362,-0.151810883,1.309630167,-0.246416941,1.58546073,1.728353782,0.684845362,-0.151810883,1.309630167,-0.246416941,0.087725213,0.098292457,0.071317722,0.082175701,0.135363609,0.143472052
Polyarylates,TBFBP-tBI PAR,,94.4,141,16.8,2.94,69.5,2.77,,Pixton 1995,http://dx.doi.org/10.1002/polb.1995.090330905,1.974971994,2.149219113,1.225309282,0.46834733,1.841984805,0.442479769,1.974971994,2.149219113,1.225309282,0.46834733,1.841984805,0.442479769,0.087686033,0.098602067,0.071476222,0.082282516,0.135479132,0.143820765
Polyarylates,DMBPA-I polyarylate,,9.5,7.79,0.4,0.0628,1.24,0.0459,,Pixton 1995,http://dx.doi.org/10.1021/ma00128a043,0.977723605,0.891537458,-0.397940009,-1.202040356,0.093421685,-1.338187314,0.977723605,0.891537458,-0.397940009,-1.202040356,0.093421685,-1.338187314,0.087296568,0.098640059,0.071381061,0.082224896,0.134505562,0.144234704
Polyarylates,DMBPA-tBI polyarylate,,26,27.1,2.37,0.393,8,0.4,,Pixton 1995,http://dx.doi.org/10.1021/ma00128a043,1.414973348,1.432969291,0.374748346,-0.40560745,0.903089987,-0.397940009,1.414973348,1.432969291,0.374748346,-0.40560745,0.903089987,-0.397940009,0.087325553,0.098676895,0.071585364,0.082066878,0.134609338,0.144323217
Polyarylates,TMBPA-I polyarylate,,34,38.6,3.26,0.579,12,0.472,,Pixton 1995,http://dx.doi.org/10.1021/ma00128a043,1.531478917,1.586587305,0.5132176,-0.237321436,1.079181246,-0.326058001,1.531478917,1.586587305,0.5132176,-0.237321436,1.079181246,-0.326058001,0.087365992,0.098393172,0.071297277,0.082215322,0.134913256,0.143721075
Polyarylates,TMBPA-tBI polyarylate,,72,96,12.2,2.52,44.6,2.571,,Pixton 1995,http://dx.doi.org/10.1021/ma00128a043,1.857332496,1.982271233,1.086359831,0.401400541,1.649334859,0.410102077,1.857332496,1.982271233,1.086359831,0.401400541,1.649334859,0.410102077,0.087219161,0.098166191,0.07128388,0.082078809,0.134742678,0.143608081
Polyarylates,DiisoBPA-I polyarylate,,19.5,18.9,1.64,0.273,5.16,0.305,,Pixton 1995,http://dx.doi.org/10.1021/ma00128a043,1.290034611,1.276461804,0.214843848,-0.563837353,0.712649702,-0.515700161,1.290034611,1.276461804,0.214843848,-0.563837353,0.712649702,-0.515700161,0.087216664,0.098678479,0.071643902,0.081964067,0.134285574,0.144509162
Polyarylates,DiisoBPA-tBI polyarylate,,37.3,41.4,5.03,1.079,16.1,1.43,,Pixton 1995,http://dx.doi.org/10.1021/ma00128a043,1.571708832,1.617000341,0.701567985,0.033021445,1.206825876,0.155336037,1.571708832,1.617000341,0.701567985,0.033021445,1.206825876,0.155336037,0.087010552,0.098396532,0.07148233,0.081935846,0.134059031,0.144203276
Polyarylates,DBDMBPA-I polyarylate,,22.1,23.3,1.52,0.219,5.45,0.151,,Pixton 1995,http://dx.doi.org/10.1021/ma00128a043,1.344392274,1.367355921,0.181843588,-0.659555885,0.736396502,-0.821023053,1.344392274,1.367355921,0.181843588,-0.659555885,0.736396502,-0.821023053,0.087549364,0.098516447,0.071379427,0.082233059,0.135116905,0.1438805
Polyarylates,Polyarylate A,,,10.4,1.6,0.282,6.91,0.365,,Zhang 1993,http://dx.doi.org/10.1021/ma00078a010,,1.017033339,0.204119983,-0.549750892,0.839478047,-0.437707136,1.025481592,1.017033339,0.204119983,-0.549750892,0.839478047,-0.437707136,0.086676446,0.097316198,0.071259691,0.081474029,0.134006538,0.142840548
Polyarylates,Polyarylate B,,,27.1,5.54,1.37,22.2,1.39,,Zhang 1993,http://dx.doi.org/10.1021/ma00078a010,,1.432969291,0.743509765,0.136720567,1.346352974,0.1430148,1.454707201,1.432969291,0.743509765,0.136720567,1.346352974,0.1430148,0.086169666,0.096745373,0.070976929,0.081574415,0.133962795,0.142244072
Polyarylates,HFBis A-tBI polyarylate,,100,,16,3.72,69.3,,,Loria-Bastarrachea 2007,http://dx.doi.org/10.1002/app.25187,2,,1.204119983,0.57054294,1.840733235,,2,2.071631521,1.204119983,0.57054294,1.840733235,0.521039415,0.087219017,0.098652926,0.071469514,0.082446576,0.135412437,0.143659842
Polyarylates,HFBis A-IA polyarylate,,32.7,,3.13,0.65,12.5,,,Loria-Bastarrachea 2007,http://dx.doi.org/10.1002/app.25187,1.514547753,,0.495544338,-0.187086643,1.096910013,,1.514547753,1.492061403,0.495544338,-0.187086643,1.096910013,-0.294395153,0.086983351,0.098281786,0.071308376,0.082250144,0.134913425,0.14342986
Polyarylates,SBI-T polyarylate,,68,,13.4,2.98,55.7,4.22,,Pessan 1995,http://dx.doi.org/10.1002/polb.1995.090330317,1.832508913,,1.127104798,0.474216264,1.745855195,0.625312451,1.832508913,1.949486342,1.127104798,0.474216264,1.745855195,0.625312451,0.08728155,0.098706382,0.071585916,0.08215082,0.134758471,0.144054683
Polyarylates,SBI-I polyarylate,,39.1,,5.31,1,18.9,1.14,,Pessan 1995,http://dx.doi.org/10.1002/polb.1995.090330317,1.592176757,,0.725094521,0,1.276461804,0.056904851,1.592176757,1.645293376,0.725094521,0,1.276461804,0.056904851,0.087120271,0.098341399,0.071495953,0.081953168,0.134503279,0.143957082
Polyarylates,Polyarylate BAP/ISO,,23,,2.58,0.54,13.1,0.59,,Loria-Bastarrachea 2010,http://dx.doi.org/10.1021/ie100478v,1.361727836,,0.411619706,-0.26760624,1.117271296,-0.229147988,1.361727836,1.38211135,0.411619706,-0.26760624,1.117271296,-0.229147988,0.087295622,0.098746397,0.071449809,0.082352474,0.135041533,0.143529878
Polyarylates,Polyarylate BAP50/ISO,,25.5,,2.84,0.56,16.3,0.65,,Loria-Bastarrachea 2010,http://dx.doi.org/10.1021/ie100478v,1.40654018,,0.45331834,-0.251811973,1.212187604,-0.187086643,1.40654018,1.450746339,0.45331834,-0.251811973,1.212187604,-0.187086643,0.087680915,0.099383566,0.071682521,0.082597242,0.135552009,0.143907986
Polyarylates,Polyarylate BF/ISO,,30.2,,3.92,0.64,20.1,0.71,,Loria-Bastarrachea 2010,http://dx.doi.org/10.1021/ie100478v,1.480006943,,0.593286067,-0.193820026,1.303196057,-0.148741651,1.480006943,1.556811266,0.593286067,-0.193820026,1.303196057,-0.148741651,0.08766153,0.098972095,0.071700249,0.082292089,0.135459515,0.143862989
Polycarbonates,TMPC,tetramethyl bisphenol-A polycarbonate,46,32,5.6,1.1,18.6,0.89,,Hellums 1989,http://www.sciencedirect.com/science/article/pii/S0376738800811734,1.662757832,1.505149978,0.748188027,0.041392685,1.269512944,-0.050609993,1.662757832,1.505149978,0.748188027,0.041392685,1.269512944,-0.050609993,0.086288355,0.097810598,0.071887238,0.081930019,0.134971853,0.14403503
Polycarbonates,TCPC,tetrachloro bisphenol-A polycarbonate,27.4,,2.3,0.36,6.7,0.22,,Muruganandam 1987,http://www.sciencedirect.com/science/article/pii/S0376738800800319,1.437750563,,0.361727836,-0.443697499,0.826074803,-0.657577319,1.437750563,1.389869331,0.361727836,-0.443697499,0.826074803,-0.657577319,0.086785164,0.0975036,0.071207159,0.081788611,0.134520576,0.143323776
Polycarbonates,TBPC,tetrabromo bisphenol-A polycarbonate,18,43,1.5,0.2,4.2,0.12,,Hellums 1991,http://dx.doi.org/10.1002/app.1991.070431103,1.255272505,1.633468456,0.176091259,-0.698970004,0.62324929,-0.920818754,1.255272505,1.633468456,0.176091259,-0.698970004,0.62324929,-0.920818754,0.088569072,0.097117985,0.070786525,0.082675463,0.135575898,0.143972682
Polycarbonates,HFPC,Hexafluoro bisphenol-A polycarbonate,60,27,6.9,1.7,24,1.05,,Hellums 1989,http://www.sciencedirect.com/science/article/pii/S0376738800811734,1.77815125,1.431363764,0.838849091,0.230448921,1.380211242,0.021189299,1.77815125,1.431363764,0.838849091,0.230448921,1.380211242,0.021189299,0.08573474,0.097604891,0.072452301,0.082447858,0.136026545,0.144466997
Polycarbonates,TMHFPC,tetramethyl hexafluoro bisphenol-A polycarbonate,206,126,32,7.7,111,4.7,,Hellums 1989,http://www.sciencedirect.com/science/article/pii/S0376738800811734,2.31386722,2.100370545,1.505149978,0.886490725,2.045322979,0.672097858,2.31386722,2.100370545,1.505149978,0.886490725,2.045322979,0.672097858,0.086242234,0.098316162,0.072480059,0.082616034,0.136467564,0.144737388
Polycarbonates,TBHFPC,tetrabromo hexafluoro bisphenol-A polycarbonate,100,10.6,9.7,1.8,32,0.89,,Hellums 1991,http://dx.doi.org/10.1002/app.1991.070431103,2,1.025305865,0.986771734,0.255272505,1.505149978,-0.050609993,2,1.025305865,0.986771734,0.255272505,1.505149978,-0.050609993,0.086161866,0.098330917,0.078160101,0.085768486,0.145219122,0.154311836
Polycarbonates,NBPC,bisphenol of norbornane polycarbonate,19,22,2.4,0.47,9.1,0.48,,McHattie 1991,http://dx.doi.org/10.1002/polb.1991.090290612,1.278753601,1.342422681,0.380211242,-0.327902142,0.959041392,-0.318758763,1.278753601,1.342422681,0.380211242,-0.327902142,0.959041392,-0.318758763,0.086918198,0.097482646,0.070962862,0.08177651,0.134073689,0.142883304
Polycarbonates,PCZ,bisphenol-Z polycarbonate,10,9.1,0.6,0.105,2.2,0.092,,McHattie 1991,http://dx.doi.org/10.1002/polb.1991.090290612,1,0.959041392,-0.22184875,-0.978810701,0.342422681,-1.036212173,1,0.959041392,-0.22184875,-0.978810701,0.342422681,-1.036212173,0.087206617,0.098388161,0.071251228,0.082138068,0.134402487,0.143738447
Polycarbonates,BCPC,bisphenol of chloral polycarbonate,12,12.4,1.4,0.27,5.6,0.23,,McHattie 1991,http://dx.doi.org/10.1002/polb.1991.090290612,1.079181246,1.093421685,0.146128036,-0.568636236,0.748188027,-0.638272164,1.079181246,1.093421685,0.146128036,-0.568636236,0.748188027,-0.638272164,0.08662165,0.096879249,0.070747895,0.081621477,0.133938121,0.142159627
Polycarbonates,PC-AP,bisphenol acetophenone polycarbonate,13.9,,1.84,0.361,9.48,0.419,,Aguilar-Vega 1993,http://dx.doi.org/10.1002/polb.1993.090311116,1.1430148,,0.264817823,-0.442492798,0.976808337,-0.377785977,1.1430148,1.171638251,0.264817823,-0.442492798,0.976808337,-0.377785977,0.087046468,0.097940817,0.071224369,0.081958895,0.134566803,0.142830458
Polycarbonates,FBPC,fluorene bisphenol polycarbonate,21.8,,3.18,0.592,15.1,0.581,,Aguilar-Vega 1993,http://dx.doi.org/10.1002/polb.1993.090311116,1.338456494,,0.50242712,-0.227678293,1.178976947,-0.235823868,1.338456494,1.380921272,0.50242712,-0.227678293,1.178976947,-0.235823868,0.086984748,0.097690998,0.071190557,0.081894932,0.134696564,0.142725833
Polycarbonates,PC,bisphenol-A polycarbonate,13,13.3,1.6,0.38,6.8,0.36,,Hellums 1989,http://www.sciencedirect.com/science/article/pii/S0376738800811734,1.113943352,1.123851641,0.204119983,-0.420216403,0.832508913,-0.443697499,1.113943352,1.123851641,0.204119983,-0.420216403,0.832508913,-0.443697499,0.086551039,0.097019853,0.070690301,0.081754446,0.133869245,0.142129672
Polycarbonates,PC,Bisphenol A polycarbonate,10,12,1.4,0.3,8,,,Norton 1963,http://dx.doi.org/10.1002/app.1963.070070507,1,1.079181246,0.146128036,-0.522878745,0.903089987,,1,1.079181246,0.146128036,-0.522878745,0.903089987,-0.371803145,0.08725458,0.098054018,0.071077161,0.082039602,0.134422149,0.142723703
Polycarbonates,PC,Bisphenol A polycarbonate,13.6,,1.484,0.289,6,0.257,,Muruganandam 1987,http://www.sciencedirect.com/science/article/pii/S0376738800800319,1.133538908,,0.171433901,-0.539102157,0.77815125,-0.590066877,1.133538908,1.106731514,0.171433901,-0.539102157,0.77815125,-0.590066877,0.086630386,0.097285339,0.070999641,0.081735225,0.134138242,0.142584153
Polycarbonates,,Tetramethyl Bis A polycarbonate,46.2,,5.59,1.09,17.6,0.86,,Muruganandam 1987,http://www.sciencedirect.com/science/article/pii/S0376738800800319,1.664641976,,0.747411808,0.037426498,1.245512668,-0.065501549,1.664641976,1.670634663,0.747411808,0.037426498,1.245512668,-0.065501549,0.086758603,0.097681294,0.071226635,0.081877983,0.134455038,0.143386498
Polycarbonates,,Tetrachloro Bis A polycarbonate,27.4,,2.29,0.36,6.66,0.226,,Muruganandam 1987,http://www.sciencedirect.com/science/article/pii/S0376738800800319,1.437750563,,0.359835482,-0.443697499,0.823474229,-0.645891561,1.437750563,1.391156503,0.359835482,-0.443697499,0.823474229,-0.645891561,0.086802625,0.097566163,0.071230113,0.081799899,0.134512698,0.143393928
Polycarbonates,,Tetrabromo Bis A polycarbonate,17.6,,1.36,0.182,4.23,0.126,,Muruganandam 1987,http://www.sciencedirect.com/science/article/pii/S0376738800800319,1.245512668,,0.133538908,-0.739928612,0.626340367,-0.899629455,1.245512668,1.206234134,0.133538908,-0.739928612,0.626340367,-0.899629455,0.087029519,0.097766714,0.071349947,0.081749676,0.134598227,0.143569702
Polycarbonates,,Tetramethyl Bis A polycarbonate,47,,5.5,1.05,21.7,1.05,,Muruganandam 1987,http://dx.doi.org/10.1002/polb.1987.090251109,1.672097858,,0.740362689,0.021189299,1.336459734,0.021189299,1.672097858,1.713057003,0.740362689,0.021189299,1.336459734,0.021189299,0.087326348,0.098829172,0.071612027,0.082282659,0.135059327,0.144142824
Polycarbonates,,Bisphenol A polycarbonate,,13,1.6,0.329,7.9,,,Pinnau 1991,http://www.sciencedirect.com/science/article/pii/003238619190342G,,1.113943352,0.204119983,-0.482804102,0.897627091,,1.130691112,1.113943352,0.204119983,-0.482804102,0.897627091,-0.453257892,0.08686495,0.097860523,0.071214149,0.081967042,0.134502848,0.142807717
Polycarbonates,,Poly(estercarbonate) APEC 9308,,15,1.85,0.396,9.1,,,Pinnau 1991,http://www.sciencedirect.com/science/article/pii/003238619190342G,,1.176091259,0.267171728,-0.402304814,0.959041392,,1.18738254,1.176091259,0.267171728,-0.402304814,0.959041392,-0.376680472,0.086870574,0.097909566,0.071198222,0.082017379,0.134533375,0.142828134
Polycarbonates,,Bisphenol chloral polycarbonate,10.2,10.3,1.4,0.25,7.4,0.31,,Chiou 1987,http://dx.doi.org/10.1002/app.1987.070340314,1.008600172,1.012837225,0.146128036,-0.602059991,0.86923172,-0.508638306,1.008600172,1.012837225,0.146128036,-0.602059991,0.86923172,-0.508638306,0.086982272,0.097807565,0.071335424,0.081801527,0.134525996,0.142806383
Polycarbonates,,Bisphenol A Polycarbonate,13.2,,1.48,0.288,7.54,0.331,,Aguilar-Vega 1993,http://dx.doi.org/10.1002/polb.1993.090311116,1.120573931,,0.170261715,-0.540607512,0.877371346,-0.480172006,1.120573931,1.131741854,0.170261715,-0.540607512,0.877371346,-0.480172006,0.087152894,0.09827726,0.071322225,0.082086698,0.134668281,0.143149686
Polycarbonates,,Bis AP polycarbonate,13.9,,1.84,0.361,9.48,0.419,,Aguilar-Vega 1993,http://dx.doi.org/10.1002/polb.1993.090311116,1.1430148,,0.264817823,-0.442492798,0.976808337,-0.377785977,1.1430148,1.171638251,0.264817823,-0.442492798,0.976808337,-0.377785977,0.087046468,0.097940817,0.071224369,0.081958895,0.134566803,0.142830458
Polycarbonates,,Bis fluorene polycarbonate,21.8,,3.18,0.592,15.1,0.581,,Aguilar-Vega 1993,http://dx.doi.org/10.1002/polb.1993.090311116,1.338456494,,0.50242712,-0.227678293,1.178976947,-0.235823868,1.338456494,1.380921272,0.50242712,-0.227678293,1.178976947,-0.235823868,0.086984748,0.097690998,0.071190557,0.081894932,0.134696564,0.142725833
Polycarbonates,,Spirobiindane polycarbonate,,,7,1.373,30,0.2,,Hellums 1992,http://www.sciencedirect.com/science/article/pii/037673889287041U,,,0.84509804,0.137670537,1.477121255,-0.698970004,2.24765695,2.082513933,0.84509804,0.137670537,1.477121255,-0.698970004,0.08815221,0.10013411,0.071771739,0.083867186,0.138363984,0.143889057
Polycarbonates,,Tetramethylcyclobutane polycarbonate,66.9,,11.5,2.6,54.8,4.1,,Aguilar-Vega 1993,http://dx.doi.org/10.1002/app.1993.070480111,1.825426118,,1.06069784,0.414973348,1.738780558,0.612783857,1.825426118,1.945446374,1.06069784,0.414973348,1.738780558,0.612783857,0.087705023,0.099652183,0.071868651,0.082542671,0.135230905,0.144699876
Polycarbonates,,Bisphenol A polycarbonate,13,13.3,1.6,0.333,6.8,0.358,,McHattie 1992,http://www.sciencedirect.com/science/article/pii/003238619291070I,1.113943352,1.123851641,0.204119983,-0.477555766,0.832508913,-0.446116973,1.113943352,1.123851641,0.204119983,-0.477555766,0.832508913,-0.446116973,0.08672344,0.097411734,0.070981724,0.081752599,0.134010316,0.142640552
Polycarbonates,,Hexafluoro Bis A polycarbonate,60,42.9,6.9,1.68,24,1.04,,McHattie 1992,http://www.sciencedirect.com/science/article/pii/003238619291070I,1.77815125,1.632457292,0.838849091,0.225309282,1.380211242,0.017033339,1.77815125,1.632457292,0.838849091,0.225309282,1.380211242,0.017033339,0.086226304,0.097617052,0.071467297,0.08215308,0.135002767,0.143261934
Polycarbonates,,Norbornane Bisphenol polycarbonate,19,22.1,2.4,0.471,9.1,0.479,,McHattie 1992,http://www.sciencedirect.com/science/article/pii/003238619291070I,1.278753601,1.344392274,0.380211242,-0.326979093,0.959041392,-0.319664487,1.278753601,1.344392274,0.380211242,-0.326979093,0.959041392,-0.319664487,0.086920863,0.097470567,0.070950772,0.081778423,0.134071744,0.142867313
Polycarbonates,,Cyclohexyl Bisphenol polycarbonate,10,9.1,0.6,0.105,2.2,0.0917,,McHattie 1992,http://www.sciencedirect.com/science/article/pii/003238619291070I,1,0.959041392,-0.22184875,-0.978810701,0.342422681,-1.037630664,1,0.959041392,-0.22184875,-0.978810701,0.342422681,-1.037630664,0.087203936,0.098379563,0.071247098,0.082136648,0.134402487,0.143728627
Polycarbonates,,Bisphenol chloral polycarbonate,12,12.4,1.4,0.269,5.6,0.233,,McHattie 1992,http://www.sciencedirect.com/science/article/pii/003238619291070I,1.079181246,1.093421685,0.146128036,-0.57024772,0.748188027,-0.632644079,1.079181246,1.093421685,0.146128036,-0.57024772,0.748188027,-0.632644079,0.086634304,0.096918061,0.070769251,0.081624707,0.133942819,0.142206351
Polycarbonates,,Tetramethylhexafluoro Bis A polycarbonate,100,,9.7,1.8,32,0.889,,Hellums 1991,http://dx.doi.org/10.1002/app.1991.070431103,2,,0.986771734,0.255272505,1.505149978,-0.051098239,2,1.986563678,0.986771734,0.255272505,1.505149978,-0.051098239,0.087129951,0.098328659,0.071431902,0.082405521,0.135616059,0.143693089
Polyesters,BPA/TERE,polyester of bisphenol-A and terephthalic diacid chloride,16.8,,2.5,0.625,11.6,0.68,,Pessan 1993,http://65.54.113.26/Author/13210185/luiz-antonio-pessan,1.225309282,,0.397940009,-0.204119983,1.064457989,-0.167491087,1.225309282,1.230260321,0.397940009,-0.204119983,1.064457989,-0.167491087,0.086548746,0.097281022,0.070900908,0.081823948,0.134065494,0.142306548
Polyesters,6FBPA/TERE,polyester of hexafluoro bisphenol-A and terephthalic diacid chloride,78.1,,11.8,2.95,47.1,2.74,,Pessan 1993,http://65.54.113.26/Author/13210185/luiz-antonio-pessan,1.892651034,,1.071882007,0.469822016,1.673020907,0.437750563,1.892651034,1.938494761,1.071882007,0.469822016,1.673020907,0.437750563,0.086977328,0.098367262,0.071337681,0.082312206,0.134960046,0.143547663
Polyesters,SBI/TERE,"polyester of 6,6'-dihydroy-3,3,3',3'-tetramethyl-1,1'-spirobiindane and terephthalic diacid chloride",68,,13.4,2.98,55.7,4.2,,Pessan 1993,http://65.54.113.26/Author/13210185/luiz-antonio-pessan,1.832508913,,1.127104798,0.474216264,1.745855195,0.62324929,1.832508913,1.949078226,1.127104798,0.474216264,1.745855195,0.62324929,0.087275966,0.098693545,0.071580819,0.082148462,0.134758619,0.144040468
Polyesters,BPA/BB,"polyester of bishpenol-A and 4,4'-bisphenol diacid chloride",9.1,,1.2,0.255,5.6,0.289,,Pessan 1993,http://65.54.113.26/Author/13210185/luiz-antonio-pessan,0.959041392,,0.079181246,-0.59345982,0.748188027,-0.539102157,0.959041392,0.951967874,0.079181246,-0.59345982,0.748188027,-0.539102157,0.086593116,0.097144178,0.07091402,0.081655691,0.13390127,0.14225701
Polyesters,BPA/FO,"polyester of bisphenol-A and 9H-flurenone-2,7-dicarboxylic acid chloride",18.2,,1.6,0.25,6,0.208,,Pessan 1993,http://65.54.113.26/Author/13210185/luiz-antonio-pessan,1.260071388,,0.204119983,-0.602059991,0.77815125,-0.681936665,1.260071388,1.242341864,0.204119983,-0.602059991,0.77815125,-0.681936665,0.087094825,0.098083171,0.071384413,0.081934066,0.134687312,0.143528756
Polyesters,6FBPA/BB,"polyester of hexafluoro bisphenol-A and 4,4'-biphenol diacid chloride",47.6,,7.4,1.72,31.4,1.53,,Pessan 1993,http://65.54.113.26/Author/13210185/luiz-antonio-pessan,1.677606953,,0.86923172,0.235528447,1.496929648,0.184691431,1.677606953,1.714873073,0.86923172,0.235528447,1.496929648,0.184691431,0.086811983,0.097775109,0.071144125,0.082066473,0.134725525,0.142882011
Polyesters,6FBPA/FO,"polyester of hexafluoro bisphenol-A and 9H-flurenone-2,7-dicarboxylic acid chloride",61.7,,7.2,1.44,29.9,0.981,,Pessan 1993,http://65.54.113.26/Author/13210185/luiz-antonio-pessan,1.790285164,,0.857332496,0.158362492,1.475671188,-0.008330993,1.790285164,1.806673433,0.857332496,0.158362492,1.475671188,-0.008330993,0.087135178,0.098333857,0.071372785,0.082351128,0.135409051,0.143360107
Polyesters,BPA/ISO,polyester of bisphenol-A and isophthalic diacid chloride,15.1,,1.5,0.28,5.6,0.27,,Pessan 1993,http://65.54.113.26/Author/13210185/luiz-antonio-pessan,1.178976947,,0.176091259,-0.552841969,0.748188027,-0.568636236,1.178976947,1.155158733,0.176091259,-0.552841969,0.748188027,-0.568636236,0.086793146,0.097717632,0.07118855,0.081805425,0.134163301,0.143187531
Polyesters,6FBPA/ISO,polyester of hexafluoro bispphenol-A and isophthalix diacid chloride,41.1,,4.2,0.89,14.9,0.61,,Pessan 1993,http://65.54.113.26/Author/13210185/luiz-antonio-pessan,1.613841822,,0.62324929,-0.050609993,1.173186268,-0.214670165,1.613841822,1.585309684,0.62324929,-0.050609993,1.173186268,-0.214670165,0.08675998,0.097826531,0.071171942,0.082103747,0.134730664,0.143176958
Polyesters,SBI/ISO,"polyster of 6,6'-dihydroxy-3,3,3',3'-tetramethyl-1,1'-spirobiindane and isophthalic diacid chloride",39.1,,5.3,1,18.9,1.14,,Pessan 1993,http://65.54.113.26/Author/13210185/luiz-antonio-pessan,1.592176757,,0.72427587,0,1.276461804,0.056904851,1.592176757,1.645014309,0.72427587,0,1.276461804,0.056904851,0.087121589,0.098348118,0.071496788,0.08195786,0.134507046,0.143958942
Polyesters,PET,Poly(ethylene terephthalate),3.9,,0.11,0.017,0.43,,,Weinkauf 1992,http://dx.doi.org/10.1002/polb.1992.090300805,0.591064607,,-0.958607315,-1.769551079,-0.366531544,,0.591064607,0.373279256,-0.958607315,-1.769551079,-0.366531544,-2.051271698,0.086987388,0.098332768,0.071246759,0.082301398,0.13482476,0.143384066
Polyesters,PET,Poly(ethylene terephthalate),,,0.054,,0.326,,,Light 1982,http://dx.doi.org/10.1002/pen.760221402,,,-1.26760624,,-0.4867824,,0.247053948,0.074077477,-1.26760624,-2.15013126,-0.4867824,-2.319422404,0.087551737,0.098831907,0.071430257,0.082449844,0.135355649,0.143123867
Polyesters,,Poly(ethylene isophthalate),,,0.015,,0.0386,,,Light 1982,http://dx.doi.org/10.1002/pen.760221402,,,-1.823908741,,-1.413412695,,0.059295672,-0.285030569,-1.823908741,-2.799647214,-1.413412695,-3.223468761,0.086682865,0.097592903,0.071140461,0.08182728,0.134019803,0.143482509
Polyesters,PEN,"Poly(ethylene 2,6-naphthalene dicarboxylate)",,,0.0189,,0.239,,,Light 1982,http://dx.doi.org/10.1002/pen.760221402,,,-1.723538196,,-0.621602099,,-0.19028919,-0.332249757,-1.723538196,-2.630511086,-0.621602099,-2.687709627,0.088857407,0.100506046,0.07190478,0.083345885,0.137152905,0.142956943
Polyesters,Kodar A-150 polyester (unannealed),,6.1,,,,1.16,0.59,,Preston 1984,http://dx.doi.org/10.1002/app.1984.070290313,0.785329835,,,,0.064457989,-0.229147988,0.785329835,0.633851996,-0.168004993,-0.507843945,0.064457989,-0.229147988,0.085559188,0.096453441,0.070652826,0.081358382,0.131314751,0.143207193
Polyesters,Kodar A-150 polyester (annealed),,3.05,,,,0.51,0.03,,Preston 1984,http://dx.doi.org/10.1002/app.1984.070290313,0.484299839,,,,-0.292429824,-1.522878745,0.484299839,0.316345116,-0.806654166,-1.500111977,-0.292429824,-1.522878745,0.0863389,0.09725697,0.070902868,0.0816501,0.133228494,0.142925384
Polyesters,PET (as cast),,3.155,,,,0.146,,,McGonigle 2001,http://www.sciencedirect.com/science/article/pii/S0032386100006157,0.498999364,,,,-0.835647144,,0.498999364,0.209032948,-1.315757779,-2.274897572,-0.835647144,-2.731327459,0.087175282,0.098554948,0.071463545,0.082332168,0.135099555,0.144060057
Polyesters,PET (biax.: draw area 6.8),,1.778,,0.036,0.009,0.173,,,McGonigle 2001,http://www.sciencedirect.com/science/article/pii/S0032386100006157,0.249931757,,-1.443697499,-2.045757491,-0.761953897,,0.249931757,-0.077787638,-1.443697499,-2.045757491,-0.761953897,-2.340747929,0.086826779,0.098586466,0.07088972,0.082771587,0.13499507,0.14293024
Polyesters,PEN (as cast),,2.115,,,,,,,McGonigle 2001,http://www.sciencedirect.com/science/article/pii/S0032386100006157,0.325310372,,,,,,0.325310372,0.144006926,-1.128611043,-1.979209233,-0.4948693,-2.13819832,0.086903917,0.097846935,0.071143633,0.081933358,0.134278122,0.142963708
Polyesters,PEN (biax.: draw area 8.4),,0.54,,0.0074,,0.022,,,McGonigle 2001,http://www.sciencedirect.com/science/article/pii/S0032386100006157,-0.26760624,,-2.13076828,,-1.657577319,,-0.26760624,-0.613320012,-2.13076828,-3.103453669,-1.657577319,-3.441776296,0.086662718,0.09744359,0.071055072,0.081739269,0.133821272,0.143153831
Polyesters,,Poly(??-caprolactone),5.48,5.06,1.66,0.59,16.8,1.57,,Mogri 2001,http://www.sciencedirect.com/science/article/pii/S0032386101002609,0.738780558,0.704150517,0.220108088,-0.229147988,1.225309282,0.195899652,0.738780558,0.704150517,0.220108088,-0.229147988,1.225309282,0.195899652,0.08687444,0.098067853,0.071551168,0.082262455,0.134854944,0.142000854
Polyesters,,Poly(??-caprolactone),,,0.983,,,,,Lin 2010,http://www.sciencedirect.com/science/article/pii/S0032386110008542,,,-0.007446482,,,,1.126557178,1.067016611,-0.007446482,-0.762054918,0.611426868,-0.868625633,0.087004438,0.098136851,0.07128156,0.082099767,0.134715842,0.143271028
Polyesters,PLA,Poly(lactic acid),,,3.3,1.3,10.2,1,,Lehermeier 2001,http://www.sciencedirect.com/science/article/pii/S037673880100446X,,,0.51851394,0.113943352,1.008600172,0,1.472574547,1.363619952,0.51851394,0.113943352,1.008600172,0,0.085873636,0.096834173,0.070551477,0.081926178,0.133581856,0.142341051
Polyesters,PLA,Poly(lactic acid) (L:D 98.7:1.3),,,0.26,0.05,1.1,,,Bao 2006,http://www.sciencedirect.com/science/article/pii/S0376738806005709,,,-0.585026652,-1.301029996,0.041392685,,0.708084604,0.56258888,-0.585026652,-1.301029996,0.041392685,-1.429084342,0.086727777,0.097814331,0.07104791,0.082040321,0.134269124,0.142864032
Polyesters,PLA,Poly(lactic acid) (L:D 80:20),,,0.18,0.02,0.51,,,Bao 2006,http://www.sciencedirect.com/science/article/pii/S0376738806005709,,,-0.744727495,-1.698970004,-0.292429824,,0.776320043,0.594385521,-0.744727495,-1.698970004,-0.292429824,-2.018015053,0.087120323,0.098138218,0.071444748,0.081955026,0.134734285,0.143952204
Polyesters,PLA,Poly(lactic acid) (L:D 50:50),,,0.17,0.03,0.71,,,Bao 2006,http://www.sciencedirect.com/science/article/pii/S0376738806005709,,,-0.769551079,-1.522878745,-0.148741651,,0.599775391,0.432082449,-0.769551079,-1.522878745,-0.148741651,-1.681693248,0.086781597,0.097868847,0.071083601,0.082046171,0.134321096,0.142935852
Polyesters,PLA,Poly(lactic acid) extruded film,,,0.258,,,,,Colomines 2010,http://dx.doi.org/10.1002/pi.2793,,,-0.588380294,,,,0.757222107,0.623542925,-0.588380294,-1.40857697,0.025567964,-1.584922459,0.087010778,0.098127933,0.071264003,0.082088947,0.134653376,0.143258045
Polyesters,PLA,Poly(lactic acid) quenched film,,,0.333,,,,,Colomines 2010,http://dx.doi.org/10.1002/pi.2793,,,-0.477555766,,,,0.827680022,0.708144235,-0.477555766,-1.285240198,0.13733205,-1.448274779,0.087008217,0.098128343,0.071266599,0.082090047,0.134663274,0.14325895
Polyesters,PLA,Poly(lactic acid) PLA Biophan,,,0.281,,,,,Colomines 2010,http://dx.doi.org/10.1002/pi.2793,,,-0.55129368,,,,0.780800331,0.651854132,-0.55129368,-1.367303225,0.062968994,-1.539194317,0.08700985,0.098128002,0.071264832,0.082089264,0.134656583,0.143258265
Polyimides and Polypyrrolones,6FDA-ODA,"polyimide of 2,2-bis(3,4-dicarboxyphenyl) hexafluoropropane dianhydride and oxydianiline",51.5,,4.34,0.83,23,0.38,,Kim 1988,http://www.sciencedirect.com/science/article/pii/S0376738800850681,1.711807229,,0.63748973,-0.080921908,1.361727836,-0.420216403,1.711807229,1.678606311,0.63748973,-0.080921908,1.361727836,-0.420216403,0.087481377,0.098795323,0.071425579,0.082820588,0.136405867,0.142999027
Polyimides and Polypyrrolones,6FDA-MDA,"polyimide of 2,2-bis(3,4-dicarboxyphenyl) hexafluoropropane dianhydride and methylenedianiline",50,,4.6,0.81,19,0.42,,Kim 1988,http://www.sciencedirect.com/science/article/pii/S0376738800850681,1.698970004,,0.662757832,-0.091514981,1.278753601,-0.37675071,1.698970004,1.6773843,0.662757832,-0.091514981,1.278753601,-0.37675071,0.087183678,0.098234508,0.071352895,0.082384327,0.13565282,0.143182612
Polyimides and Polypyrrolones,6FDA-IPDA,"polyimide of 2,2-bis(3,4-dicarboxyphenyl) hexafluoropropane dianhydride and isopropylidenedianiline",71.2,,7.5,1.34,30,0.7,,Kim 1988,http://www.sciencedirect.com/science/article/pii/S0376738800850681,1.852479994,,0.875061263,0.127104798,1.477121255,-0.15490196,1.852479994,1.85419723,0.875061263,0.127104798,1.477121255,-0.15490196,0.087209876,0.098249872,0.071386734,0.0823901,0.135724781,0.143274808
Polyimides and Polypyrrolones,BTDA-6FpDA,"polyimide of 3,3' , 3,4'-benzophenonetetracarbpxylic",,,1.9,0.31,7.3,0.155,,Coleman 1992,http://www.che.utoledo.edu/coleman.htm,,,0.278753601,-0.508638306,0.86332286,-0.809668302,1.479659745,1.40531382,0.278753601,-0.508638306,0.86332286,-0.809668302,0.087208619,0.098466352,0.071420973,0.082419259,0.135553212,0.143540395
Polyimides and Polypyrrolones,6FDA-6FpDA,"polyimide of 2,2-bis(3,4-dicarboxyphenyl) hexafluoropropane dianhydride and 4,4'-(hexafluoroisopropylidene)-dianiline",137,,16,3.4,64,1.6,,Coleman 1990,http://www.sciencedirect.com/science/article/pii/S0376738800806262,2.136720567,,1.204119983,0.531478917,1.806179974,0.204119983,2.136720567,2.144141621,1.204119983,0.531478917,1.806179974,0.204119983,0.087217475,0.098454387,0.071389618,0.082630116,0.136037091,0.143319145
Polyimides and Polypyrrolones,6FDA-m-PDA,"polyimide of 2,2-bis(3,4-dicarboxyphenyl) hexafluoropropane dianhydride and meta-phenylenediamine",,20.3,2.61,0.363,8.23,0.14,,Yamamoto 1990,http://dx.doi.org/10.1002/polb.1990.090281210,,1.307496038,0.416640507,-0.440093375,0.915399835,-0.853871964,1.465750026,1.307496038,0.416640507,-0.440093375,0.915399835,-0.853871964,0.086537431,0.096861329,0.071306557,0.081779789,0.135222079,0.142761949
