Repository: qyuan7/polymer_permeability_imputation

# polymer_permeability_imputation
Code for imputation of gas permeability database with missing values

File: Datasets/Database_BLR_std.csv (part 5 of 12)
Polymer Type,Unnamed: 1,Polymer,He,H2,O2,N2,CO2,CH4,Unnamed: 18,Unnamed: 19,Unnamed: 20,log10_He,log10_H2,log10_O2,log10_N2,log10_CO2,log10_CH4,log10_He_Bayesian,log10_H2_Bayesian,log10_O2_Bayesian,log10_N2_Bayesian,log10_CO2_Bayesian,log10_CH4_Bayesian,log10_He_Bayesian_std,log10_H2_Bayesian_std,log10_O2_Bayesian_std,log10_N2_Bayesian_std,log10_CH4_Bayesian_std,log10_CO2_Bayesian_std
Polyimides and Polypyrrolones,"6FDA-2,4-DATr","polyimide of 2,2-bis(3,4-dicarboxyphenyl) hexafluoropropane dianhydride and 2,4-diaminotoluene",,87.2,7.44,1.31,28.63,0.71,,Yamamoto 1990,http://dx.doi.org/10.1002/polb.1990.090281210,,1.940516485,0.871572936,0.117271296,1.456821348,-0.148741651,1.926949712,1.940516485,0.871572936,0.117271296,1.456821348,-0.148741651,0.087520949,0.098960205,0.071583786,0.082654361,0.136017022,0.144005465
Polyimides and Polypyrrolones,"6FDA-3,5-DBTF","polyimide of 2,2-bis(3,4-dicarboxyphenyl) hexafluoropropane dianhydride and 3,5-diaminobenzotriflouride",,58.6,6.43,1.17,21.64,0.45,,Yamamoto 1990,http://dx.doi.org/10.1002/polb.1990.090281210,,1.767897616,0.808210973,0.068185862,1.335257256,-0.346787486,1.859965538,1.767897616,0.808210973,0.068185862,1.335257256,-0.346787486,0.086813817,0.097767371,0.071331596,0.082289041,0.135596349,0.143092655
Polyimides and Polypyrrolones,PMDA-4BDAF,"polyimide of pyromellitic dianhydride and 4,4'-bis aminophenoxy-phenyl) hexafluoropropane",,24,2.9,0.66,11.8,0.36,,Stern 1989,http://dx.doi.org/10.1002/polb.1989.090270908,,1.380211242,0.462397998,-0.180456064,1.071882007,-0.443697499,1.483704236,1.380211242,0.462397998,-0.180456064,1.071882007,-0.443697499,0.086493173,0.097430375,0.0710498,0.082134863,0.134902332,0.142442181
Polyimides and Polypyrrolones,6FDA-4BDAF,"polyimide of 2,2-bis(3,4-dicarboxyphenyl)hexafluoropropane dianhydride and 4,4'-bis(aminophenoxyphenul) hexafluoropropane",,46,5.4,0.98,19,0.51,,Stern 1989,http://dx.doi.org/10.1002/polb.1989.090270908,,1.662757832,0.73239376,-0.008773924,1.278753601,-0.292429824,1.721599435,1.662757832,0.73239376,-0.008773924,1.278753601,-0.292429824,0.086764229,0.097671991,0.071301095,0.082095683,0.135199373,0.143072696
Polyimides and Polypyrrolones,BPDA-6FpDA,"polyimide of 2,2-bis(3,4-dicarboxyphenyl) dianhydride and 4,4'-(hexafluoroisopropylidene)-dianiline",,,6.65,1.21,27.4,0.761,,Coleman 1992,http://www.che.utoledo.edu/coleman.htm,,,0.822821645,0.08278537,1.437750563,-0.118615343,1.802122022,1.814316025,0.822821645,0.08278537,1.437750563,-0.118615343,0.087305123,0.098581802,0.071493109,0.082442476,0.135678431,0.143605373
Polyimides and Polypyrrolones,BTDA-6FmDA,"polyimide of 3,3' ,4,4'-benzophenonetetracarboxylic dianhydride and 2,2'-(hexafluoroisopropylidene)-dianiline",,,0.39,0.047,1.05,0.014,,Coleman 1992,http://www.che.utoledo.edu/coleman.htm,,,-0.408935393,-1.327902142,0.021189299,-1.853871964,1.162149949,0.952080943,-0.408935393,-1.327902142,0.021189299,-1.853871964,0.087161679,0.098325929,0.07145444,0.082346896,0.135488412,0.14395771
Polyimides and Polypyrrolones,6FDA-6FmDA,"polyimide of 2,2-bis(3,4-dicarboxyphenul) hexaflouropropane dianhydride and 2,2'-(hexaflouroisopropylidene)-dianiline",48,,1.8,0.261,5.1,0.08,,Coleman 1992,http://www.che.utoledo.edu/coleman.htm,1.681241237,,0.255272505,-0.583359493,0.707570176,-1.096910013,1.681241237,1.532752639,0.255272505,-0.583359493,0.707570176,-1.096910013,0.087364811,0.098894302,0.071623893,0.082700966,0.136080133,0.144336902
Polyimides and Polypyrrolones,PMDA-3BDAF,"polyimide of pyromellitic dianhydride and 3,3'-bis-(amino-phenoxyphenyl) hexafluoropropane",,19,1.4,0.29,6.12,0.17,,Stern 1989,http://dx.doi.org/10.1002/polb.1989.090270908,,1.278753601,0.146128036,-0.537602002,0.786751422,-0.769551079,1.354207903,1.278753601,0.146128036,-0.537602002,0.786751422,-0.769551079,0.087160059,0.098586389,0.071228506,0.082570319,0.135376018,0.143310529
Polyimides and Polypyrrolones,"6FDA-3,3'-ODA","polyimide of 2,2-bis(3,4-dicarboxyphenyl) hexafluoropropane dianhydride and 3,3'-oxydianiline",,14,0.68,0.1,2.1,0.032,,Stern 1989,http://dx.doi.org/10.1002/polb.1989.090270908,,1.146128036,-0.167491087,-1,0.322219295,-1.494850022,1.323041902,1.146128036,-0.167491087,-1,0.322219295,-1.494850022,0.087181632,0.098512199,0.071386173,0.082545339,0.135655089,0.143789497
Polyimides and Polypyrrolones,6FDA-3BDAF,"polyimide of 2,2-bis(3,4-dicarboxyphenyl) hexafluoropropane dianhydride and 3,3'-bis-(aminophenoxyphenyl) hexafluoropropane",,21,1.35,0.24,6.3,0.13,,Stern 1989,http://dx.doi.org/10.1002/polb.1989.090270908,,1.322219295,0.130333768,-0.619788758,0.799340549,-0.886056648,1.383897419,1.322219295,0.130333768,-0.619788758,0.799340549,-0.886056648,0.087517942,0.099051546,0.071432189,0.082753885,0.13590596,0.143617444
Polyimides and Polypyrrolones,6FDA-p-PDA,"polyimide of 2,2-bis(3,4-dicarboxyphenyl) hexafluoropropane dianhydride and paraphenylenediamine",,23,2.1,0.38,11.8,0.18,,Stern 1989,http://dx.doi.org/10.1002/polb.1989.090270908,,1.361727836,0.322219295,-0.420216403,1.071882007,-0.744727495,1.444849142,1.361727836,0.322219295,-0.420216403,1.071882007,-0.744727495,0.087329403,0.098590639,0.071441095,0.082699344,0.136239105,0.14276262
Polyimides and Polypyrrolones,"PMDA-3,3'-ODA","polyimide of pyromellitic dianhydride 3,3'-oxydianiline",,3.6,0.13,0.018,0.5,0.008,,Stern 1989,http://dx.doi.org/10.1002/polb.1989.090270908,,0.556302501,-0.886056648,-1.744727495,-0.301029996,-2.096910013,0.742608478,0.556302501,-0.886056648,-1.744727495,-0.301029996,-2.096910013,0.087458138,0.098942688,0.071385054,0.082608395,0.135430345,0.143896063
Polyimides and Polypyrrolones,PMDA-mp'ODA,"polyimide of pyromellitic dianhydride and 3,4'-oxydianiline",,5.92,0.31,0.0454,1.118,0.0258,,Tanaka 1992,http://www.sciencedirect.com/science/article/pii/003238619290736G,,0.772321707,-0.508638306,-1.342944147,0.048441804,-1.588380294,0.907365585,0.772321707,-0.508638306,-1.342944147,0.048441804,-1.588380294,0.087168174,0.098420044,0.071342217,0.082245795,0.13490496,0.143686204
Polyimides and Polypyrrolones,PMDA-BATPHF,"polyimide of pyromellitic dianhydride and 2,2-bis(4-(4-amino-2-trifluoromethylphenoxy) phenyl) hexafluoropropane",,50.4,7.06,1.5,24.6,0.937,,Tanaka 1992,http://www.sciencedirect.com/science/article/pii/003238619290736G,,1.702430536,0.848804701,0.176091259,1.390935107,-0.028260409,1.743383346,1.702430536,0.848804701,0.176091259,1.390935107,-0.028260409,0.086529476,0.097385743,0.071160292,0.081962182,0.134767171,0.142853399
Polyimides and Polypyrrolones,BPDA-pp'ODA,"polyimide of 3,3'4,4'-biphenyltetracarboxylic dianhydride and 4,4'-oxydianiline",,3.68,,,0.642,0.0099,,Tanaka 1992,http://www.sciencedirect.com/science/article/pii/003238619290736G,,0.565847819,,,-0.192464972,-2.004364805,0.735498207,0.565847819,-0.782774104,-1.694045986,-0.192464972,-2.004364805,0.087336522,0.09856386,0.071453056,0.08230499,0.135261606,0.143678198
Polyimides and Polypyrrolones,BPDA-BAPHF,"polyimide of 3,3',4,4'-biphenyltetracarboxylic dianhydride and 2,2-bis(4-(4-aminophenoxy) phenyl) hexafluoropropane",,17.3,1.54,0.245,4.96,0.145,,Tanaka 1992,http://www.sciencedirect.com/science/article/pii/003238619290736G,,1.238046103,0.187520721,-0.610833916,0.695481676,-0.838631998,1.327718491,1.238046103,0.187520721,-0.610833916,0.695481676,-0.838631998,0.086766606,0.097683231,0.071280603,0.081908405,0.134685757,0.143316928
Polyimides and Polypyrrolones,BPDA-BATPHF,"polyimide of 3,3',4,4'-biphenyltetracarboxylic dianhydride and 2,2-bis(4-(4-amino-2-triflouromethylphenoxy) phenyl) hexaflouropropane",,30.6,3.11,0.563,9.15,0.279,,Tanaka 1992,http://www.sciencedirect.com/science/article/pii/003238619290736G,,1.485721426,0.492760389,-0.249491605,0.961421094,-0.554395797,1.585080841,1.485721426,0.492760389,-0.249491605,0.961421094,-0.554395797,0.086566352,0.097444783,0.071189567,0.081956687,0.134746082,0.143149688
Polyimides and Polypyrrolones,BTDA-pp'ODA,"polyimide of 3,3',4,4'-benzophenonetetracarboxylic dianhydride and 4,4'-oxydianilin",,4.79,0.191,0.0236,0.625,0.0109,,Tanaka 1992,http://www.sciencedirect.com/science/article/pii/003238619290736G,,0.680335513,-0.718966633,-1.627087997,-0.204119983,-1.962573502,0.847079281,0.680335513,-0.718966633,-1.627087997,-0.204119983,-1.962573502,0.087371994,0.098683238,0.071467733,0.082345954,0.135178068,0.14407468
Polyimides and Polypyrrolones,BTDA-BAPHF,"polyimide of 3,3',4,4'-benzophenonetetracarboxylic dianhydride and 2,2-bis(4-(4-aminophenoxy) phenyl) hexaflouropropane",,16.1,1.14,0.195,4.37,0.105,,Tanaka 1992,http://www.sciencedirect.com/science/article/pii/003238619290736G,,1.206825876,0.056904851,-0.709965389,0.640481437,-0.978810701,1.30138421,1.206825876,0.056904851,-0.709965389,0.640481437,-0.978810701,0.087078229,0.098324835,0.071312284,0.08234241,0.135219012,0.143413327
Polyimides and Polypyrrolones,BTDA-BATPHF,"polyimide of 3,3',4,4'-amino-2-benzophenonetetracarboxylic dianhydride and 2,2-bis(4-(4triflouromethylphenoxy) phenyl) hexaflouropropane",,24.6,2.17,0.37,6.94,0.189,,Tanaka 1992,http://www.sciencedirect.com/science/article/pii/003238619290736G,,1.390935107,0.336459734,-0.431798276,0.84135947,-0.723538196,1.485212221,1.390935107,0.336459734,-0.431798276,0.84135947,-0.723538196,0.086776195,0.097776061,0.071265773,0.082071611,0.134928408,0.14330364
Polyimides and Polypyrrolones,6FDA-mp'ODA,"polyimide of 2,2-bis(3,4-dicarboxyphenyl) hexaflouropropane dianhydride and 3,4'-oxydianiline",,23.7,1.57,0.259,6.11,0.125,,Tanaka 1992,http://www.sciencedirect.com/science/article/pii/003238619290736G,,1.374748346,0.195899652,-0.586700236,0.78604121,-0.903089987,1.454477253,1.374748346,0.195899652,-0.586700236,0.78604121,-0.903089987,0.087311493,0.09868168,0.071428058,0.082544994,0.135669793,0.143660871
Polyimides and Polypyrrolones,6FDA-APAP,"polyimide of 2,2-bis(3,4-dicarboxyphenyl) hexaflouropropane dianhydride and 2-(3-amino-(4-phenyl)-2-aminophenyl)propane",,38.2,2.89,0.473,10.7,0.217,,Tanaka 1992,http://www.sciencedirect.com/science/article/pii/003238619290736G,,1.582063363,0.460897843,-0.325138859,1.029383778,-0.663540266,1.645474449,1.582063363,0.460897843,-0.325138859,1.029383778,-0.663540266,0.087273728,0.098567261,0.071470589,0.082502603,0.135767181,0.143667416
Polyimides and Polypyrrolones,6FDA-BATPHF,"polyimide of 2,2-bis(3,4-dicarboxyphenyl) hexaflouropropane dianhydride and 2,2-bis(4-(4-amino-2-triflouropropane dianhydride and 2,2-bis(4-(4-amino-2-triflouromethylphenoxy) phenyl) hexaflouropropane",,55.4,6.5,1.3,22.8,0.703,,Tanaka 1992,http://www.sciencedirect.com/science/article/pii/003238619290736G,,1.743509765,0.812913357,0.113943352,1.357934847,-0.153044675,1.789650349,1.743509765,0.812913357,0.113943352,1.357934847,-0.153044675,0.086758145,0.097769505,0.071256968,0.082169105,0.135152351,0.143108448
Polyimides and Polypyrrolones,6FDA-DAF,"polyimide of 2,2-bis(3,4-dicarboxyphenytl) hexaflouropropane dianhydride and 2,7-diaminofluorene",98.5,,7.85,1.27,32.2,0.63,,Walker 1991,http://www.sciencedirect.com/science/article/pii/S0376738800823297,1.99343623,,0.894869657,0.103803721,1.507855872,-0.200659451,1.99343623,1.992829284,0.894869657,0.103803721,1.507855872,-0.200659451,0.087765955,0.099441184,0.071821348,0.082872431,0.136580425,0.144330846
Polyimides and Polypyrrolones,6FDA-mDDS PI,Polyimide,,,0.6,0.095,2.34,0.0578,,Kawakami 1996,http://www.sciencedirect.com/science/article/pii/0376738896001159,,,-0.22184875,-1.022276395,0.369215857,-1.238072162,1.053427325,0.945279914,-0.22184875,-1.022276395,0.369215857,-1.238072162,0.087039721,0.098193703,0.071307057,0.0821764,0.134924625,0.143360461
Polyimides and Polypyrrolones,6FDA-DDS PI,Polyimide,,,3.7,0.607,16,0.34,,Kawakami 1995,http://dx.doi.org/10.1002/app.1995.070570703,,,0.568201724,-0.216811309,1.204119983,-0.468521083,1.654464121,1.636626607,0.568201724,-0.216811309,1.204119983,-0.468521083,0.087445613,0.098768643,0.071553258,0.082539483,0.135916663,0.143646562
Polyimides and Polypyrrolones,6FDA-mDDS PI,Polyimide,,,0.73,0.0802,2.3,0.0311,,Kawakami 1995,http://dx.doi.org/10.1002/app.1995.070570703,,,-0.13667714,-1.095825632,0.361727836,-1.507239611,1.285108218,1.161148053,-0.13667714,-1.095825632,0.361727836,-1.507239611,0.087529935,0.098732169,0.071676896,0.082373277,0.135821478,0.144238254
Polyimides and Polypyrrolones,6FDA-6FpDA PI,Polyimide,137,,16.3,3.47,63.9,1.602,,Coleman 1993,http://dx.doi.org/10.1002/app.1993.070500614,2.136720567,,1.212187604,0.540329475,1.805500858,0.204662512,2.136720567,2.142656862,1.212187604,0.540329475,1.805500858,0.204662512,0.087162511,0.098325201,0.071350448,0.082579619,0.135960209,0.143233773
Polyimides and Polypyrrolones,6FDA-6FmDA PI,Polyimide,48,,1.8,0.261,5.1,0.08,,Coleman 1993,http://dx.doi.org/10.1002/app.1993.070500614,1.681241237,,0.255272505,-0.583359493,0.707570176,-1.096910013,1.681241237,1.532752639,0.255272505,-0.583359493,0.707570176,-1.096910013,0.087364811,0.098894302,0.071623893,0.082700966,0.136080133,0.144336902
Polyimides and Polypyrrolones,PMDA-mpODA PI,Polyimide,,5.92,0.31,0.0454,1.18,0.0258,,Tanaka 1992,http://www.sciencedirect.com/science/article/pii/003238619290736G,,0.772321707,-0.508638306,-1.342944147,0.071882007,-1.588380294,0.90413476,0.772321707,-0.508638306,-1.342944147,0.071882007,-1.588380294,0.087223685,0.098501549,0.071358823,0.082298896,0.135024136,0.143654563
Polyimides and Polypyrrolones,PMDA-ODA PI,Polyimide,,10.6,0.825,0.145,3.55,0.0937,,Tanaka 1992,http://www.sciencedirect.com/science/article/pii/003238619290736G,,1.025305865,-0.083546051,-0.838631998,0.550228353,-1.028260409,1.117584189,1.025305865,-0.083546051,-0.838631998,0.550228353,-1.028260409,0.087003178,0.098169232,0.071260543,0.082229471,0.134989786,0.143128797
Polyimides and Polypyrrolones,PMDA-BAPHF PI,Polyimide,,34.3,4.98,0.943,17.6,0.638,,Tanaka 1992,http://www.sciencedirect.com/science/article/pii/003238619290736G,,1.53529412,0.697229343,-0.025488307,1.245512668,-0.195179321,1.58283671,1.53529412,0.697229343,-0.025488307,1.245512668,-0.195179321,0.086503862,0.09719981,0.071192833,0.081779731,0.134633928,0.142795756
Polyimides and Polypyrrolones,PMDA-BATPHF PI,Polyimide,,50.4,7.06,1.5,24.6,0.937,,Tanaka 1992,http://www.sciencedirect.com/science/article/pii/003238619290736G,,1.702430536,0.848804701,0.176091259,1.390935107,-0.028260409,1.743383346,1.702430536,0.848804701,0.176091259,1.390935107,-0.028260409,0.086529476,0.097385743,0.071160292,0.081962182,0.134767171,0.142853399
Polyimides and Polypyrrolones,BPDA-ODA PI,Polyimide,,3.68,,,0.642,0.0099,,Tanaka 1992,http://www.sciencedirect.com/science/article/pii/003238619290736G,,0.565847819,,,-0.192464972,-2.004364805,0.735498207,0.565847819,-0.782774104,-1.694045986,-0.192464972,-2.004364805,0.087336522,0.09856386,0.071453056,0.08230499,0.135261606,0.143678198
Polyimides and Polypyrrolones,BPDA-BAPHF PI,Polyimide,,17.3,1.54,0.245,4.96,0.145,,Tanaka 1992,http://www.sciencedirect.com/science/article/pii/003238619290736G,,1.238046103,0.187520721,-0.610833916,0.695481676,-0.838631998,1.327718491,1.238046103,0.187520721,-0.610833916,0.695481676,-0.838631998,0.086766606,0.097683231,0.071280603,0.081908405,0.134685757,0.143316928
Polyimides and Polypyrrolones,BPDA-BATPHF PI,Polyimide,,30.6,3.11,0.563,9.15,0.279,,Tanaka 1992,http://www.sciencedirect.com/science/article/pii/003238619290736G,,1.485721426,0.492760389,-0.249491605,0.961421094,-0.554395797,1.585080841,1.485721426,0.492760389,-0.249491605,0.961421094,-0.554395797,0.086566352,0.097444783,0.071189567,0.081956687,0.134746082,0.143149688
Polyimides and Polypyrrolones,BPDA-BAHF PI,Polyimide,,59.1,7.1,1.39,27.7,0.78,,Tanaka 1992,http://www.sciencedirect.com/science/article/pii/003238619290736G,,1.771587481,0.851258349,0.1430148,1.442479769,-0.107905397,1.800394494,1.771587481,0.851258349,0.1430148,1.442479769,-0.107905397,0.086904008,0.097953588,0.071328361,0.082254669,0.135395709,0.143096654
Polyimides and Polypyrrolones,BTDA-ODA PI,Polyimide,,4.79,0.191,0.0236,0.625,0.0109,,Tanaka 1992,http://www.sciencedirect.com/science/article/pii/003238619290736G,,0.680335513,-0.718966633,-1.627087997,-0.204119983,-1.962573502,0.847079281,0.680335513,-0.718966633,-1.627087997,-0.204119983,-1.962573502,0.087371994,0.098683238,0.071467733,0.082345954,0.135178068,0.14407468
Polyimides and Polypyrrolones,BTDA-BAPHF PI,Polyimide,,16.1,1.14,0.195,4.96,0.105,,Tanaka 1992,http://www.sciencedirect.com/science/article/pii/003238619290736G,,1.206825876,0.056904851,-0.709965389,0.695481676,-0.978810701,1.293803384,1.206825876,0.056904851,-0.709965389,0.695481676,-0.978810701,0.087224012,0.098535998,0.071360171,0.082477067,0.135516463,0.143340281
Polyimides and Polypyrrolones,BTDA-BATHF PI,Polyimide,,24.6,2.7,0.37,9.15,0.189,,Tanaka 1992,http://www.sciencedirect.com/science/article/pii/003238619290736G,,1.390935107,0.431363764,-0.431798276,0.961421094,-0.723538196,1.477050709,1.390935107,0.431363764,-0.431798276,0.961421094,-0.723538196,0.086851218,0.097513967,0.071423808,0.081867264,0.135220873,0.14320771
Polyimides and Polypyrrolones,BTDA-BAHF PI,Polyimide,,30.8,2.5,0.45,27.7,0.226,,Tanaka 1992,http://www.sciencedirect.com/science/article/pii/003238619290736G,,1.488550717,0.397940009,-0.346787486,1.442479769,-0.645891561,1.495586164,1.488550717,0.397940009,-0.346787486,1.442479769,-0.645891561,0.088766415,0.100669606,0.071974828,0.083859142,0.138547383,0.142829968
Polyimides and Polypyrrolones,6FDA-mpODA PI,Polyimide,,23.7,1.57,0.259,6.11,0.125,,Tanaka 1992,http://www.sciencedirect.com/science/article/pii/003238619290736G,,1.374748346,0.195899652,-0.586700236,0.78604121,-0.903089987,1.454477253,1.374748346,0.195899652,-0.586700236,0.78604121,-0.903089987,0.087311493,0.09868168,0.071428058,0.082544994,0.135669793,0.143660871
Polyimides and Polypyrrolones,6FDA-APAP PI,Polyimide,,38.2,2.89,0.473,10.7,0.217,,Tanaka 1992,http://www.sciencedirect.com/science/article/pii/003238619290736G,,1.582063363,0.460897843,-0.325138859,1.029383778,-0.663540266,1.645474449,1.582063363,0.460897843,-0.325138859,1.029383778,-0.663540266,0.087273728,0.098567261,0.071470589,0.082502603,0.135767181,0.143667416
Polyimides and Polypyrrolones,6FDA-ODA PI,Polyimide,,40.7,3.88,0.733,16.7,0.341,,Tanaka 1992,http://www.sciencedirect.com/science/article/pii/003238619290736G,,1.609594409,0.588831726,-0.134896025,1.222716471,-0.467245621,1.676889346,1.609594409,0.588831726,-0.134896025,1.222716471,-0.467245621,0.087101598,0.098317934,0.071365354,0.082517858,0.135816936,0.143088761
Polyimides and Polypyrrolones,6FDA-BAPHF PI,Polyimide,,47.4,5.13,0.981,19.1,0.52,,Tanaka 1992,http://www.sciencedirect.com/science/article/pii/003238619290736G,,1.675778342,0.710117365,-0.008330993,1.281033367,-0.283996656,1.725957518,1.675778342,0.710117365,-0.008330993,1.281033367,-0.283996656,0.086878793,0.097945296,0.071304373,0.082248011,0.135319841,0.143147066
Polyimides and Polypyrrolones,6FDA-BATPHF PI,Polyimide,,55.4,6.5,1.3,22.8,0.703,,Tanaka 1992,http://www.sciencedirect.com/science/article/pii/003238619290736G,,1.743509765,0.812913357,0.113943352,1.357934847,-0.153044675,1.789650349,1.743509765,0.812913357,0.113943352,1.357934847,-0.153044675,0.086758145,0.097769505,0.071256968,0.082169105,0.135152351,0.143108448
Polyimides and Polypyrrolones,6FDA-BAHF PI,Polyimide,,108,14.2,3.11,51.2,1.34,,Tanaka 1992,http://www.sciencedirect.com/science/article/pii/003238619290736G,,2.033423755,1.152288344,0.492760389,1.709269961,0.127104798,2.080347066,2.033423755,1.152288344,0.492760389,1.709269961,0.127104798,0.086814575,0.097871284,0.071292184,0.082401041,0.135666882,0.143006359
Polyimides and Polypyrrolones,BPDA-ODA PI,Polyimide,,5.2,,,0.87,0.03,,Tanaka1989,http://www.sciencedirect.com/science/article/pii/S0376738800808686,,0.716003344,,,-0.060480747,-1.522878745,0.860494088,0.716003344,-0.535102672,-1.329645848,-0.060480747,-1.522878745,0.086856651,0.097997643,0.071198399,0.082000894,0.134206368,0.143660935
Polyimides and Polypyrrolones,BPDA-MDA PI,Polyimide,,9.1,,,2.17,0.086,,Tanaka1989,http://www.sciencedirect.com/science/article/pii/S0376738800808686,,0.959041392,,,0.336459734,-1.065501549,1.052673904,0.959041392,-0.182268679,-0.934166003,0.336459734,-1.065501549,0.08684069,0.097966338,0.071195897,0.081993311,0.134270309,0.143497904
Polyimides and Polypyrrolones,BPDA-DDS PI,Polyimide,,11.3,,,2.57,0.085,,Tanaka1989,http://www.sciencedirect.com/science/article/pii/S0376738800808686,,1.053078443,,,0.409933123,-1.070581074,1.14039692,1.053078443,-0.115068806,-0.895742896,0.409933123,-1.070581074,0.087006577,0.098192837,0.071292357,0.082107973,0.134610111,0.143661196
Polyimides and Polypyrrolones,BPDA-DDBT PI,Polyimide,,31.2,,,8.2,0.24,,Tanaka1989,http://www.sciencedirect.com/science/article/pii/S0376738800808686,,1.494154594,,,0.913813852,-0.619788758,1.522169897,1.494154594,0.369473411,-0.418028216,0.913813852,-0.619788758,0.087310008,0.098611006,0.071479549,0.082327472,0.135255173,0.143960751
Polyimides and Polypyrrolones,BPDA-DATPA PI,Polyimide,,14.7,1.19,0.196,4.7,0.165,,Okamoto 1992,http://dx.doi.org/10.1295/polymj.24.451,,1.167317335,0.075546961,-0.707743929,0.672097858,-0.782516056,1.195728956,1.167317335,0.075546961,-0.707743929,0.672097858,-0.782516056,0.087194695,0.098385102,0.071401933,0.082109765,0.134768157,0.14365926
Polyimides and Polypyrrolones,BPDA-DDS PI,Polyimide,,8.8,0.5,0.069,2.13,0.035,,Okamoto 1992,http://dx.doi.org/10.1295/polymj.24.451,,0.944482672,-0.301029996,-1.161150909,0.328379603,-1.455931956,1.060655445,0.944482672,-0.301029996,-1.161150909,0.328379603,-1.455931956,0.087382658,0.09865973,0.071480068,0.082428825,0.135578624,0.143566097
Polyimides and Polypyrrolones,BPDA-MDA PI,Polyimide,,6.5,,,1.6,0.039,,Okamoto 1992,http://dx.doi.org/10.1295/polymj.24.451,,0.812913357,,,0.204119983,-1.408935393,0.927971197,0.812913357,-0.389173067,-1.211531181,0.204119983,-1.408935393,0.087098975,0.098261234,0.071330701,0.082154684,0.134856031,0.143444502
Polyimides and Polypyrrolones,BTDA-DATPA PI,Polyimide,,12.7,0.86,0.144,3.3,0.093,,Okamoto 1992,http://dx.doi.org/10.1295/polymj.24.451,,1.103803721,-0.065501549,-0.841637508,0.51851394,-1.031517051,1.181213002,1.103803721,-0.065501549,-0.841637508,0.51851394,-1.031517051,0.087157384,0.098430011,0.071336512,0.082281273,0.134988527,0.143596507
Polyimides and Polypyrrolones,6FDA-DATPA PI,Polyimide,,54,6,1.24,23,0.68,,Okamoto 1992,http://dx.doi.org/10.1295/polymj.24.451,,1.73239376,0.77815125,0.093421685,1.361727836,-0.167491087,1.77242258,1.73239376,0.77815125,0.093421685,1.361727836,-0.167491087,0.086882368,0.098013773,0.071272033,0.082313477,0.135333167,0.143116765
Polyimides and Polypyrrolones,ODPA-DATPA PI,Polyimide,,11.6,0.76,0.117,2.88,0.085,,Okamoto 1992,http://dx.doi.org/10.1295/polymj.24.451,,1.064457989,-0.119186408,-0.931814138,0.459392488,-1.070581074,1.122413673,1.064457989,-0.119186408,-0.931814138,0.459392488,-1.070581074,0.087295635,0.098565886,0.071432201,0.082220064,0.134918774,0.143840433
Polyimides and Polypyrrolones,6FDA-mPD PI,Polyimide,,40.2,3.01,0.447,9.2,0.16,,Tanaka 1992,http://dx.doi.org/10.1002/polb.1992.090300813,,1.604226053,0.478566496,-0.349692477,0.963787827,-0.795880017,1.709894132,1.604226053,0.478566496,-0.349692477,0.963787827,-0.795880017,0.087121278,0.098237297,0.071477329,0.082375586,0.135740365,0.143705413
Polyimides and Polypyrrolones,6FDA-mMPD PI,Polyimide,,106,11.3,2.24,40.1,0.871,,Tanaka 1992,http://dx.doi.org/10.1002/polb.1992.090300813,,2.025305865,1.053078443,0.350248018,1.603144373,-0.059981845,2.075708634,2.025305865,1.053078443,0.350248018,1.603144373,-0.059981845,0.087067002,0.098271592,0.071407726,0.082564043,0.135981949,0.143358569
Polyimides and Polypyrrolones,6FDA-mTrMPD PI,Polyimide,,516,109,31.6,431,26,,Tanaka 1992,http://dx.doi.org/10.1002/polb.1992.090300813,,2.712649702,2.037426498,1.499687083,2.63447727,1.414973348,2.577847443,2.712649702,2.037426498,1.499687083,2.63447727,1.414973348,0.087001402,0.09821468,0.071353911,0.0824281,0.135531482,0.143358534
Polyimides and Polypyrrolones,6FDA-pPD PI,Polyimide,,45.5,4.22,0.799,15.3,0.286,,Tanaka 1992,http://dx.doi.org/10.1002/polb.1992.090300813,,1.658011397,0.625312451,-0.097453221,1.184691431,-0.543633967,1.770242691,1.658011397,0.625312451,-0.097453221,1.184691431,-0.543633967,0.086921609,0.098057446,0.071312092,0.082484362,0.135777155,0.143083847
Polyimides and Polypyrrolones,6FDA-pDiMPD PI,Polyimide,,119,13.4,2.67,42.7,1.07,,Tanaka 1992,http://dx.doi.org/10.1002/polb.1992.090300813,,2.075546961,1.127104798,0.426511261,1.630427875,0.029383778,2.122135879,2.075546961,1.127104798,0.426511261,1.630427875,0.029383778,0.086941049,0.098062238,0.071373887,0.082429181,0.135732802,0.143415039
Polyimides and Polypyrrolones,6FDA-pTeMPD PI,Polyimide,,549,122,35.6,440,28.2,,Tanaka 1992,http://dx.doi.org/10.1002/polb.1992.090300813,,2.739572344,2.086359831,1.551449998,2.643452676,1.450249108,2.614941077,2.739572344,2.086359831,1.551449998,2.643452676,1.450249108,0.086852858,0.097974099,0.071311527,0.082317736,0.135352282,0.14331828
Polyimides and Polypyrrolones,BPDA-mTrMPD PI,Polyimide,,202,34.7,8.42,137,8.08,,Tanaka 1992,http://dx.doi.org/10.1002/polb.1992.090300813,,2.305351369,1.540329475,0.925312091,2.136720567,0.907411361,2.189270163,2.305351369,1.540329475,0.925312091,2.136720567,0.907411361,0.087054604,0.098231077,0.071387326,0.082231203,0.135144736,0.14350618
Polyimides and Polypyrrolones,BTDA-mTrMPD PI,Polyimide,,70,8.16,1.55,30.9,1.25,,Tanaka 1992,http://dx.doi.org/10.1002/polb.1992.090300813,,1.84509804,0.911690159,0.190331698,1.489958479,0.096910013,1.800550444,1.84509804,0.911690159,0.190331698,1.489958479,0.096910013,0.087155688,0.098333279,0.071443293,0.08219316,0.135136902,0.143666601
Polyimides and Polypyrrolones,6FDA-pTeMPD PI,Polyimide,362,,125,33.5,456,,,Liu 2001,http://www.sciencedirect.com/science/article/pii/S037673880100415X,2.558708571,,2.096910013,1.525044807,2.658964843,,2.558708571,2.743698821,2.096910013,1.525044807,2.658964843,1.579761381,0.087085329,0.098277477,0.071470753,0.082206098,0.135140013,0.143786613
Polyimides and Polypyrrolones,6FDA-mTrMPD PI,Polyimide,,476,100,28.2,511,22.4,,Wang 2008,http://dx.doi.org/10.1007/s00289-007-0841-2,,2.677606953,2,1.450249108,2.7084209,1.350248018,2.5368192,2.677606953,2,1.450249108,2.7084209,1.350248018,0.087296855,0.098612978,0.071469979,0.082693748,0.136178148,0.143163091
Polyimides and Polypyrrolones,6FDA-mPD PI,Polyimide,,27.3,2.08,0.31,6.55,0.07,,Wang 2008,http://dx.doi.org/10.1007/s00289-007-0841-2,,1.436162647,0.318063335,-0.508638306,0.8162413,-1.15490196,1.644201087,1.436162647,0.318063335,-0.508638306,0.8162413,-1.15490196,0.086951407,0.097892897,0.07141838,0.082490479,0.136086092,0.143153543
Polyimides and Polypyrrolones,PMDA-ODA PI,Polyimide,8,,,,2.71,0.0593,,Kim 1988,http://dx.doi.org/10.1080/01496398808075652,0.903089987,,,,0.432969291,-1.226945307,0.903089987,0.843653074,-0.279183083,-1.105776478,0.432969291,-1.226945307,0.087332152,0.098379265,0.071385186,0.08221299,0.135196634,0.14309859
Polyimides and Polypyrrolones,PMDA-IPDA PI,Polyimide,37.1,,,,26.8,0.903,,Kim 1988,http://dx.doi.org/10.1080/01496398808075652,1.56937391,,,,1.428134794,-0.04431225,1.56937391,1.628980976,0.715116759,-0.010958267,1.428134794,-0.04431225,0.087364517,0.098490754,0.071454788,0.082290197,0.135412071,0.143244649
Polyimides and Polypyrrolones,6FDA-IPDA PI,Polyimide,71.2,,,,30,0.697,,Kim 1988,http://dx.doi.org/10.1080/01496398808075652,1.852479994,,,,1.477121255,-0.156767222,1.852479994,1.876685953,0.844297247,0.057553067,1.477121255,-0.156767222,0.087631343,0.099059421,0.071711884,0.082601882,0.136128813,0.144004619
Polyimides and Polypyrrolones,6FDA-DAF PI,Polyimide,98.5,,,,32.2,0.63,,Kim 1988,http://dx.doi.org/10.1080/01496398808075652,1.99343623,,,,1.507855872,-0.200659451,1.99343623,2.001446323,0.91407044,0.099482414,1.507855872,-0.200659451,0.087793716,0.099375067,0.071855121,0.08277556,0.136517115,0.144413568
Polyimides and Polypyrrolones,6FDA-4BDAF,Polyimide,46,,,,18.9,0.51,,Zoia 1994,http://dx.doi.org/10.1002/polb.1994.090320107,1.662757832,,,,1.276461804,-0.292429824,1.662757832,1.670949017,0.64475906,-0.123926816,1.276461804,-0.292429824,0.087415641,0.098739034,0.071565694,0.082427664,0.135662619,0.14373911
Polyimides and Polypyrrolones,6FDA-3BDAF,Polyimide,25.7,,,,5.71,0.142,,Zoia 1994,http://dx.doi.org/10.1002/polb.1994.090320107,1.409933123,,,,0.756636108,-0.847711656,1.409933123,1.338014978,0.192526135,-0.606991009,0.756636108,-0.847711656,0.087245409,0.098604162,0.071500836,0.082356653,0.135354292,0.143851589
Polyimides and Polypyrrolones,BTDA-BAPP PI,Polyimide,,8.9,0.54,0.11,2.8,,,Matsui 1997,http://dx.doi.org/10.1002/(SICI)1099-0488(199710)35:14%3C2259::AID-POLB6%3E3.0.CO;2-R,,0.949390007,-0.26760624,-0.958607315,0.447158031,,1.03107965,0.949390007,-0.26760624,-0.958607315,0.447158031,-1.121454616,0.08745218,0.099029829,0.071249809,0.082740719,0.135475212,0.143415727
Polyimides and Polypyrrolones,ODPA-BAPP PI,Polyimide,,8,0.49,0.07,2.7,,,Matsui 1997,http://dx.doi.org/10.1002/(SICI)1099-0488(199710)35:14%3C2259::AID-POLB6%3E3.0.CO;2-R,,0.903089987,-0.30980392,-1.15490196,0.431363764,,0.957760807,0.903089987,-0.30980392,-1.15490196,0.431363764,-1.297016098,0.087732737,0.099139969,0.071592454,0.082564526,0.135760625,0.143613553
Polyimides and Polypyrrolones,pTDPA-ODA PI,Polyimide,,46.7,1.98,0.202,9.55,,,Li 1997,http://dx.doi.org/10.1002/(SICI)1097-4628(19970103)63:1%3C1::AID-APP1%3E3.0.CO;2-W,,1.669316881,0.29666519,-0.694648631,0.980003372,,1.635258244,1.669316881,0.29666519,-0.694648631,0.980003372,-1.003644891,0.088915589,0.100773344,0.072284157,0.083288119,0.137594784,0.145380397
Polyimides and Polypyrrolones,mTDPA-ODA PI,Polyimide,,69,3.04,0.463,16.17,,,Li 1997,http://dx.doi.org/10.1002/(SICI)1097-4628(19970103)63:1%3C1::AID-APP1%3E3.0.CO;2-W,,1.838849091,0.482873584,-0.334419009,1.20871002,,1.795034785,1.838849091,0.482873584,-0.334419009,1.20871002,-0.630734293,0.088843039,0.101009286,0.072001051,0.083686473,0.137674153,0.145160157
Polyimides and Polypyrrolones,HQDPA-DMMDA PI,Polyimide,,7.83,0.356,0.0357,1.66,0.0209,,Li 1997,http://dx.doi.org/10.1002/(SICI)1097-0126(199701)42:1%3C121::AID-PI689%3E3.0.CO;2-0,,0.893761762,-0.448550002,-1.447331784,0.220108088,-1.679853714,0.958088633,0.893761762,-0.448550002,-1.447331784,0.220108088,-1.679853714,0.0881209,0.099526421,0.071903522,0.08256568,0.136174311,0.144404808
Polyimides and Polypyrrolones,6FDA-DMMDA PI,Polyimide,,49.6,3.56,0.564,17,0.332,,Li 1997,http://dx.doi.org/10.1002/(SICI)1097-0126(199701)42:1%3C121::AID-PI689%3E3.0.CO;2-0,,1.695481676,0.551449998,-0.248720896,1.230448921,-0.478861916,1.679807415,1.695481676,0.551449998,-0.248720896,1.230448921,-0.478861916,0.087882207,0.099456086,0.071710252,0.082838345,0.13638338,0.144074586
Polyimides and Polypyrrolones,6FDA-6FpDA,,147,,18,3.22,70,1.92,,Kim 2006,http://www.sciencedirect.com/science/article/pii/S0376738806002924,2.167317335,,1.255272505,0.507855872,1.84509804,0.283301229,2.167317335,2.221437262,1.255272505,0.507855872,1.84509804,0.283301229,0.087546782,0.098969806,0.071698403,0.082619514,0.136163226,0.144090996
Polyimides and Polypyrrolones,6FDA-TrMDA,,301,,55,17,299,15.1,,Kim 2006,http://www.sciencedirect.com/science/article/pii/S0376738806002924,2.478566496,,1.740362689,1.230448921,2.475671188,1.178976947,2.478566496,2.586149508,1.740362689,1.230448921,2.475671188,1.178976947,0.087778626,0.100064425,0.071763206,0.083322106,0.136733161,0.144329448
Polyimides and Polypyrrolones,6FDA-6FpDA/DABA (2/1 by mol),,142,,11.5,2.17,45,1.02,,Kim 2006,http://www.sciencedirect.com/science/article/pii/S0376738806002924,2.152288344,,1.06069784,0.336459734,1.653212514,0.008600172,2.152288344,2.141595384,1.06069784,0.336459734,1.653212514,0.008600172,0.087670711,0.099531493,0.071782446,0.083014103,0.136629661,0.144406746
Polyimides and Polypyrrolones,6FDA-TrMDA/DABA (2/1 by mol),,132,,18,4.36,113,4.17,,Kim 2006,http://www.sciencedirect.com/science/article/pii/S0376738806002924,2.120573931,,1.255272505,0.639486489,2.053078443,0.620136055,2.120573931,2.213753087,1.255272505,0.639486489,2.053078443,0.620136055,0.088139809,0.100518036,0.071968095,0.083372977,0.136940904,0.144546141
Polyimides and Polypyrrolones,6FDA-DAF/BAPHF(1/1) PI,Polyimide,72.5,71.4,9.34,1.99,46.5,1.28,,Chun 1994,http://dx.doi.org/10.1002/polb.1994.090320606,1.860338007,1.853698212,0.970346876,0.298853076,1.667452953,0.10720997,1.860338007,1.853698212,0.970346876,0.298853076,1.667452953,0.10720997,0.087159295,0.098518995,0.071499425,0.0825568,0.135927646,0.143138354
Polyimides and Polypyrrolones,BTDA-DAF/BAPHF(1/1) PI,Polyimide,17.5,16.2,1.4,0.222,7.04,0.168,,Chun 1994,http://dx.doi.org/10.1002/polb.1994.090320606,1.243038049,1.209515015,0.146128036,-0.653647026,0.847572659,-0.774690718,1.243038049,1.209515015,0.146128036,-0.653647026,0.847572659,-0.774690718,0.087391587,0.098670838,0.071546866,0.082350349,0.13551265,0.143426606
Polyimides and Polypyrrolones,BPDA-DAF/BAPHF(1/1) PI,Polyimide,31.4,33.6,3.46,0.649,18.2,0.498,,Chun 1994,http://dx.doi.org/10.1002/polb.1994.090320606,1.496929648,1.526339277,0.539076099,-0.187755303,1.260071388,-0.302770657,1.496929648,1.526339277,0.539076099,-0.187755303,1.260071388,-0.302770657,0.087382827,0.098513061,0.071364125,0.08242184,0.135566488,0.143083079
Polyimides and Polypyrrolones,SiDA-DMBDA,Polyimide,,10.9,0.663,0.094,,,,Zhou 1994,http://www.sciencedirect.com/science/article/pii/0032386194905169,,1.037426498,-0.178486472,-1.026872146,,,1.112366276,1.037426498,-0.178486472,-1.026872146,0.425598075,-1.230778984,0.087412941,0.098701835,0.071501337,0.08232974,0.135300316,0.143806508
Polyimides and Polypyrrolones,SiDA-DMOBDA,Polyimide,,9.33,0.53,0.096,,,,Zhou 1994,http://www.sciencedirect.com/science/article/pii/0032386194905169,,0.969881644,-0.27572413,-1.017728767,,,1.077019559,0.969881644,-0.27572413,-1.017728767,0.326148586,-1.242814183,0.087220853,0.098650951,0.071258635,0.082489286,0.135101728,0.143616932
Polyimides and Polypyrrolones,SiDA-BDA,Polyimide,,8.38,0.677,0.109,,,,Zhou 1994,http://www.sciencedirect.com/science/article/pii/0032386194905169,,0.923244019,-0.169411331,-0.962573502,,,0.998939734,0.923244019,-0.169411331,-0.962573502,0.450887959,-1.072030347,0.087016149,0.098080962,0.071316385,0.082021766,0.13468722,0.143261472
Polyimides and Polypyrrolones,SiDA-ODA,Polyimide,,5.21,0.326,0.058,,,,Zhou 1994,http://www.sciencedirect.com/science/article/pii/0032386194905169,,0.716837723,-0.4867824,-1.236572006,,,0.848214183,0.716837723,-0.4867824,-1.236572006,0.125654482,-1.415235884,0.086966398,0.098195207,0.071169879,0.082219038,0.134654041,0.143240626
Polyimides and Polypyrrolones,SiDA-ODA PI,Polyimide,,10.7,0.69,0.15,3.31,0.161,,Stern 1990,http://www.sciencedirect.com/science/article/pii/S0376738800807747,,1.029383778,-0.161150909,-0.823908741,0.519827994,-0.793174124,1.036039978,1.029383778,-0.161150909,-0.823908741,0.519827994,-0.793174124,0.087642663,0.099275616,0.071319861,0.08266221,0.134938433,0.144038472
Polyimides and Polypyrrolones,SiDA-pPD PI,Polyimide,,9.4,0.6,0.105,2.75,0.064,,Stern 1990,http://www.sciencedirect.com/science/article/pii/S0376738800807747,,0.973127854,-0.22184875,-0.978810701,0.439332694,-1.193820026,1.070608147,0.973127854,-0.22184875,-0.978810701,0.439332694,-1.193820026,0.087259398,0.098628716,0.071308274,0.082484813,0.13531798,0.14334635
Polyimides and Polypyrrolones,PMDA-ODA PI,Polyimide,,3,0.22,0.0489,1.14,0.0265,,Stern 1990,http://www.sciencedirect.com/science/article/pii/S0376738800807747,,0.477121255,-0.657577319,-1.310691141,0.056904851,-1.576754126,0.687585146,0.477121255,-0.657577319,-1.310691141,0.056904851,-1.576754126,0.086671494,0.097812928,0.070922141,0.082357304,0.134911766,0.142182127
Polyimides and Polypyrrolones,"NTDA-4BDAF,PI",Polyimide,,50,4.4,0.72,21,0.48,,Tanaka 2006,http://www.sciencedirect.com/science/article/pii/S0032386106004307,,1.698970004,0.643452676,-0.142667504,1.322219295,-0.318758763,1.673245327,1.698970004,0.643452676,-0.142667504,1.322219295,-0.318758763,0.087656082,0.099056092,0.071644468,0.082607004,0.136047824,0.143792882
Polyimides and Polypyrrolones,PI (8),Polyimide (8),,,141,37.1,958,39.9,,Nagel 2006,http://dx.doi.org/10.1021/ma011028d,,,2.149219113,1.56937391,2.981365509,1.600972896,2.575059337,2.806031857,2.149219113,1.56937391,2.981365509,1.600972896,0.087949781,0.099478682,0.071775259,0.082994649,0.136887539,0.143505712
Polyimides and Polypyrrolones,PI (9),Polyimide (9),,,55,13.4,234,12.3,,Nagel 2006,http://dx.doi.org/10.1021/ma011028d,,,1.740362689,1.127104798,2.369215857,1.089905111,2.343997749,2.482947861,1.740362689,1.127104798,2.369215857,1.089905111,0.08723541,0.098487116,0.071480399,0.082402821,0.135573589,0.143576094
Polyimides and Polypyrrolones,6FDA PI-1,Polyimide,71,72,7.2,1.4,32,0.88,,Al-Masri 1999,http://dx.doi.org/10.1021/ma9910742,1.851258349,1.857332496,0.857332496,0.146128036,1.505149978,-0.055517328,1.851258349,1.857332496,0.857332496,0.146128036,1.505149978,-0.055517328,0.08739141,0.098889066,0.071556427,0.082634977,0.13593468,0.143693774
Polyimides and Polypyrrolones,6FDA PI-2,Polyimide,47,51,8.6,1.6,,1.1,,Al-Masri 1999,http://dx.doi.org/10.1021/ma9910742,1.672097858,1.707570176,0.934498451,0.204119983,,0.041392685,1.672097858,1.707570176,0.934498451,0.204119983,1.537228572,0.041392685,0.086698811,0.096992155,0.071048822,0.081766543,0.134823148,0.142283263
Polyimides and Polypyrrolones,6FDA PI-3,Polyimide,230,350,67,16.5,360,15,,Al-Masri 1999,http://dx.doi.org/10.1021/ma9910742,2.361727836,2.544068044,1.826074803,1.217483944,2.556302501,1.176091259,2.361727836,2.544068044,1.826074803,1.217483944,2.556302501,1.176091259,0.087488194,0.098591433,0.071442569,0.082571278,0.136036607,0.143143221
Polyimides and Polypyrrolones,6FDA PI-4,Polyimide,84,100,12,2.4,62,1.9,,Al-Masri 1999,http://dx.doi.org/10.1021/ma9910742,1.924279286,2,1.079181246,0.380211242,1.792391689,0.278753601,1.924279286,2,1.079181246,0.380211242,1.792391689,0.278753601,0.087573721,0.099002198,0.071600047,0.082643495,0.136051368,0.143593732
Polyimides and Polypyrrolones,6FDA PI-5,Polyimide,160,210,32,7.3,190,5.6,,Al-Masri 1999,http://dx.doi.org/10.1021/ma9910742,2.204119983,2.322219295,1.505149978,0.86332286,2.278753601,0.748188027,2.204119983,2.322219295,1.505149978,0.86332286,2.278753601,0.748188027,0.087671604,0.099081777,0.071604207,0.08284242,0.13653614,0.143284217
Polyimides and Polypyrrolones,6FDA-TrPDA PI,Polyimide,,500,110,30.1,556,24.5,,Wang 2007,http://www.sciencedirect.com/science/article/pii/S0376738807005819,,2.698970004,2.041392685,1.478566496,2.745074792,1.389166084,2.551443554,2.698970004,2.041392685,1.478566496,2.745074792,1.389166084,0.087282042,0.098541271,0.07149568,0.082632113,0.136147533,0.143169406
Polyimides and Polypyrrolones,"6-FDA-2,6-diaminotoluene PI",Polyimide,,102,10.3,1.83,34,,,Wang 2007,http://www.sciencedirect.com/science/article/pii/S0376738807005819,,2.008600172,1.012837225,0.26245109,1.531478917,,1.9539249,2.008600172,1.012837225,0.26245109,1.531478917,0.120767301,0.087353276,0.09863937,0.071561535,0.082312992,0.135354704,0.144171097
Polyimides and Polypyrrolones,"6-FDA-2,6-diaminotoluene PI",Polyimide,,,11.3,1.95,38.5,0.88,,Chung 2004,http://dx.doi.org/10.1002/polb.10629,,,1.053078443,0.290034611,1.58546073,-0.055517328,2.082004792,2.076224144,1.053078443,0.290034611,1.58546073,-0.055517328,0.087370619,0.098675769,0.071580198,0.082576688,0.136060232,0.143940685
Polyimides and Polypyrrolones,TADATO-DDBT PI,Polyimide,,,,0.7,24,0.59,,Yang 2001,http://www.sciencedirect.com/science/article/pii/S0032386100005000,,,,-0.15490196,1.380211242,-0.229147988,1.590598145,1.651974463,0.652554074,-0.15490196,1.380211242,-0.229147988,0.087786345,0.099122609,0.071743867,0.082507625,0.136023782,0.143804324
Polyimides and Polypyrrolones,TADATO-TMBZ PI,Polyimide,,58,6.6,1.33,39,1.21,,Yang 2001,http://www.sciencedirect.com/science/article/pii/S0032386100005000,,1.763427994,0.819543936,0.123851641,1.591064607,0.08278537,1.688086755,1.763427994,0.819543936,0.123851641,1.591064607,0.08278537,0.087663834,0.099108574,0.071568759,0.082667942,0.135981868,0.143442563
Polyimides and Polypyrrolones,TADATO-ODA PI,Polyimide,,19,1.6,0.27,9.6,0.18,,Yang 2001,http://www.sciencedirect.com/science/article/pii/S0032386100005000,,1.278753601,0.204119983,-0.568636236,0.982271233,-0.744727495,1.306378122,1.278753601,0.204119983,-0.568636236,0.982271233,-0.744727495,0.087604659,0.098975891,0.071545749,0.082668955,0.136095746,0.143176124
