Repository: qyuan7/polymer_permeability_imputation

# polymer_permeability_imputation
Code for imputation of gas permeability database with missing values

File: Datasets/Database_BLR_std.csv (part 6 of 12)
Polymer Type,Unnamed: 1,Polymer,He,H2,O2,N2,CO2,CH4,Unnamed: 18,Unnamed: 19,Unnamed: 20,log10_He,log10_H2,log10_O2,log10_N2,log10_CO2,log10_CH4,log10_He_Bayesian,log10_H2_Bayesian,log10_O2_Bayesian,log10_N2_Bayesian,log10_CO2_Bayesian,log10_CH4_Bayesian,log10_He_Bayesian_std,log10_H2_Bayesian_std,log10_O2_Bayesian_std,log10_N2_Bayesian_std,log10_CH4_Bayesian_std,log10_CO2_Bayesian_std
Polyimides and Polypyrrolones,DSDA-DDBT PI,Polyimide,,,3.29,0.37,14.5,0.23,,Yang 2001,http://www.sciencedirect.com/science/article/pii/S0032386100005000,,,0.517195898,-0.431798276,1.161368002,-0.638272164,1.612400027,1.645109464,0.517195898,-0.431798276,1.161368002,-0.638272164,0.08810165,0.099430048,0.071995613,0.08254467,0.136491407,0.144493553
Polyimides and Polypyrrolones,6FDA-DDBT PI,Polyimide,,156,18.8,3.71,91,1.98,,Yang 2001,http://www.sciencedirect.com/science/article/pii/S0032386100005000,,2.193124598,1.274157849,0.56937391,1.959041392,0.29666519,2.150818177,2.193124598,1.274157849,0.56937391,1.959041392,0.29666519,0.087539729,0.098918853,0.071616272,0.082795031,0.136536672,0.14346109
Polyimides and Polypyrrolones,BPDA-TrMPD,Polyimide,,210,32,7.5,182,8,,Yang 2001,http://www.sciencedirect.com/science/article/pii/S0032386100005000,,2.322219295,1.505149978,0.875061263,2.260071388,0.903089987,2.156510463,2.322219295,1.505149978,0.875061263,2.260071388,0.903089987,0.087742898,0.099247978,0.071631399,0.08273763,0.136112185,0.143707053
Polyimides and Polypyrrolones,TADA-ODA PI,Polyimide,,11,0.74,0.11,4,0.082,,Hao 1998,http://dx.doi.org/10.1002/(SICI)1099-0518(199802)36:3%3C485::AID-POLA12%3E3.0.CO;2-J,,1.041392685,-0.13076828,-0.958607315,0.602059991,-1.086186148,1.076362509,1.041392685,-0.13076828,-0.958607315,0.602059991,-1.086186148,0.087695849,0.099091418,0.071588004,0.082540183,0.135731167,0.143621476
Polyimides and Polypyrrolones,PMDA-ODA PI,Polyimide,,7.9,0.6,0.1,3.3,0.084,,Hao 1998,http://dx.doi.org/10.1002/(SICI)1099-0518(199802)36:3%3C485::AID-POLA12%3E3.0.CO;2-J,,0.897627091,-0.22184875,-1,0.51851394,-1.075720714,0.947523721,0.897627091,-0.22184875,-1,0.51851394,-1.075720714,0.087420679,0.098710368,0.071423357,0.082381851,0.135284372,0.143252382
Polyimides and Polypyrrolones,BPDA-ODA PI,Polyimide,,4.7,0.27,0.039,1.2,0.026,,Hao 1998,http://dx.doi.org/10.1002/(SICI)1099-0518(199802)36:3%3C485::AID-POLA12%3E3.0.CO;2-J,,0.672097858,-0.568636236,-1.408935393,0.079181246,-1.585026652,0.787316807,0.672097858,-0.568636236,-1.408935393,0.079181246,-1.585026652,0.087295761,0.098533496,0.071393609,0.08226602,0.135050985,0.143471698
Polyimides and Polypyrrolones,6FDA-ODA PI,Polyimide,,27,2.4,0.41,11,0.21,,Hao 1998,http://dx.doi.org/10.1002/(SICI)1099-0518(199802)36:3%3C485::AID-POLA12%3E3.0.CO;2-J,,1.431363764,0.380211242,-0.387216143,1.041392685,-0.677780705,1.49767098,1.431363764,0.380211242,-0.387216143,1.041392685,-0.677780705,0.08720484,0.098400709,0.071425328,0.082467417,0.135790679,0.143132074
Polyimides and Polypyrrolones,PMDA-ODA PI,Polyimide,,5.89,0.496,0.059,,,,Li 1996,http://dx.doi.org/10.1002/(SICI)1097-4628(19960801)61:5%3C741::AID-APP4%3E3.0.CO;2-O,,0.770115295,-0.304518324,-1.229147988,,,0.840933477,0.770115295,-0.304518324,-1.229147988,0.321869674,-1.311288591,0.087228524,0.098055184,0.071547451,0.081782365,0.134881197,0.143450737
Polyimides and Polypyrrolones,BPDA-ODA PI,Polyimide,,1.93,0.079,0.004,,,,Li 1996,http://dx.doi.org/10.1002/(SICI)1097-4628(19960801)61:5%3C741::AID-APP4%3E3.0.CO;2-O,,0.285557309,-1.102372909,-2.397940009,,,0.419008315,0.285557309,-1.102372909,-2.397940009,-0.498406893,-2.663749249,0.088524865,0.099318804,0.072296473,0.081992285,0.136535519,0.14497389
Polyimides and Polypyrrolones,BTDA-ODA PI,Polyimide,,3.59,0.17,0.012,,,,Li 1996,http://dx.doi.org/10.1002/(SICI)1097-4628(19960801)61:5%3C741::AID-APP4%3E3.0.CO;2-O,,0.555094449,-0.769551079,-1.920818754,,,0.664614572,0.555094449,-0.769551079,-1.920818754,-0.165295072,-2.162685016,0.088085002,0.099037005,0.07203019,0.08206264,0.136018788,0.144498722
Polyimides and Polypyrrolones,ODPA-ODA PI,Polyimide,,4.77,0.183,0.026,,,,Li 1996,http://dx.doi.org/10.1002/(SICI)1097-4628(19960801)61:5%3C741::AID-APP4%3E3.0.CO;2-O,,0.678518379,-0.73754891,-1.585026652,,,0.839334855,0.678518379,-0.73754891,-1.585026652,-0.147635456,-1.911804839,0.087506971,0.099017478,0.071411557,0.082627858,0.135462164,0.143975283
Polyimides and Polypyrrolones,TDPA-ODA PI,Polyimide,,4.68,0.198,0.021,,,,Li 1996,http://dx.doi.org/10.1002/(SICI)1097-4628(19960801)61:5%3C741::AID-APP4%3E3.0.CO;2-O,,0.670245853,-0.70333481,-1.677780705,,,0.803068152,0.670245853,-0.70333481,-1.677780705,-0.107944888,-1.968656836,0.0876866,0.098971751,0.071670991,0.082371843,0.135599436,0.144118335
Polyimides and Polypyrrolones,DSDA-ODA PI,Polyimide,,5.61,0.2,0.027,,,,Li 1996,http://dx.doi.org/10.1002/(SICI)1097-4628(19960801)61:5%3C741::AID-APP4%3E3.0.CO;2-O,,0.748962861,-0.698970004,-1.568636236,,,0.902852955,0.748962861,-0.698970004,-1.568636236,-0.114158185,-1.922086013,0.087669171,0.099248116,0.071498629,0.082734197,0.135709151,0.144194527
Polyimides and Polypyrrolones,SiDA-ODA PI,Polyimide,,11.7,0.764,0.104,,,,Li 1996,http://dx.doi.org/10.1002/(SICI)1097-4628(19960801)61:5%3C741::AID-APP4%3E3.0.CO;2-O,,1.068185862,-0.116906641,-0.982966661,,,1.130250889,1.068185862,-0.116906641,-0.982966661,0.489996737,-1.165799286,0.08742716,0.098652939,0.071545436,0.082254975,0.135301925,0.143806367
Polyimides and Polypyrrolones,6FDA-ODA PI,Polyimide,,46.3,4.31,0.562,,,,Li 1996,http://dx.doi.org/10.1002/(SICI)1097-4628(19960801)61:5%3C741::AID-APP4%3E3.0.CO;2-O,,1.665580991,0.63447727,-0.250263684,,,1.616031879,1.665580991,0.63447727,-0.250263684,1.244959885,-0.35785034,0.087732702,0.098920711,0.071809968,0.082253861,0.135796729,0.144188217
Polyimides and Polypyrrolones,HQDPA-ODA PI,Polyimide,,4,0.216,0.034,,,,Li 1996,http://dx.doi.org/10.1002/(SICI)1097-4628(19960801)61:5%3C741::AID-APP4%3E3.0.CO;2-O,,0.602059991,-0.665546249,-1.468521083,,,0.752055337,0.602059991,-0.665546249,-1.468521083,-0.057417822,-1.684530688,0.087087031,0.098328413,0.07124961,0.082246828,0.134798146,0.143385105
Polyimides and Polypyrrolones,BPADA-ODA PI,Polyimide,,8.95,0.55,0.084,,,,Li 1996,http://dx.doi.org/10.1002/(SICI)1097-4628(19960801)61:5%3C741::AID-APP4%3E3.0.CO;2-O,,0.951823035,-0.259637311,-1.075720714,,,1.042597113,0.951823035,-0.259637311,-1.075720714,0.346783938,-1.272254664,0.08727165,0.098548372,0.071396733,0.082300117,0.135099417,0.143629983
Polyimides and Polypyrrolones,PMDA-MDA PI,Polyimide,,6.61,0.398,0.069,,,,Li 1996,http://dx.doi.org/10.1002/(SICI)1097-4628(19960801)61:5%3C741::AID-APP4%3E3.0.CO;2-O,,0.820201459,-0.400116928,-1.161150909,,,0.939206258,0.820201459,-0.400116928,-1.161150909,0.208114936,-1.357928294,0.087088939,0.098383216,0.07123377,0.082307558,0.134852571,0.143411064
Polyimides and Polypyrrolones,BPDA-MDA PI,Polyimide,,3.6,0.168,0.014,,,,Li 1996,http://dx.doi.org/10.1002/(SICI)1097-4628(19960801)61:5%3C741::AID-APP4%3E3.0.CO;2-O,,0.556302501,-0.774690718,-1.853871964,,,0.678789378,0.556302501,-0.774690718,-1.853871964,-0.171471677,-2.103019215,0.087841791,0.098882494,0.071857394,0.082117522,0.135713899,0.144230298
Polyimides and Polypyrrolones,BTDA-MDA PI,Polyimide,,4.03,0.211,0.02,,,,Li 1996,http://dx.doi.org/10.1002/(SICI)1097-4628(19960801)61:5%3C741::AID-APP4%3E3.0.CO;2-O,,0.605305046,-0.675717545,-1.698970004,,,0.721015182,0.605305046,-0.675717545,-1.698970004,-0.068257571,-1.9169503,0.087639944,0.098669769,0.071736006,0.082069793,0.135451352,0.143988066
Polyimides and Polypyrrolones,ODPA-MDA PI,Polyimide,,5.62,0.261,0.028,,,,Li 1996,http://dx.doi.org/10.1002/(SICI)1097-4628(19960801)61:5%3C741::AID-APP4%3E3.0.CO;2-O,,0.749736316,-0.583359493,-1.552841969,,,0.865125693,0.749736316,-0.583359493,-1.552841969,0.014716771,-1.819478885,0.087670449,0.098920496,0.071681583,0.082324674,0.135578779,0.14409199
Polyimides and Polypyrrolones,TDPA-MDA PI,Polyimide,,5.43,0.246,0.027,,,,Li 1996,http://dx.doi.org/10.1002/(SICI)1097-4628(19960801)61:5%3C741::AID-APP4%3E3.0.CO;2-O,,0.73479983,-0.609064893,-1.568636236,,,0.855860351,0.73479983,-0.609064893,-1.568636236,-0.011892527,-1.84251167,0.087650689,0.098925071,0.071655916,0.082351254,0.135558801,0.144074889
Polyimides and Polypyrrolones,DSDA-MDA PI,Polyimide,,6.32,0.296,0.032,,,,Li 1996,http://dx.doi.org/10.1002/(SICI)1097-4628(19960801)61:5%3C741::AID-APP4%3E3.0.CO;2-O,,0.800717078,-0.528708289,-1.494850022,,,0.909203201,0.800717078,-0.528708289,-1.494850022,0.068591639,-1.76210996,0.087695919,0.098965702,0.071694071,0.082350549,0.135626544,0.14413041
Polyimides and Polypyrrolones,6FDA-MDA PI,Polyimide,,44.7,4.05,0.564,,,,Li 1996,http://dx.doi.org/10.1002/(SICI)1097-4628(19960801)61:5%3C741::AID-APP4%3E3.0.CO;2-O,,1.650307523,0.607455023,-0.248720896,,,1.609744684,1.650307523,0.607455023,-0.248720896,1.216854635,-0.3649094,0.087655955,0.0988879,0.071739897,0.082294311,0.135703007,0.144107101
Polyimides and Polypyrrolones,HQDPA-MDA PI,Polyimide,,5.08,0.242,0.036,,,,Li 1996,http://dx.doi.org/10.1002/(SICI)1097-4628(19960801)61:5%3C741::AID-APP4%3E3.0.CO;2-O,,0.705863712,-0.616184634,-1.443697499,,,0.848428791,0.705863712,-0.616184634,-1.443697499,-0.016446456,-1.704731394,0.087306235,0.098670765,0.07135226,0.082418336,0.135144595,0.143689138
Polyimides and Polypyrrolones,BPADA-MDA PI,Polyimide,,8.31,0.501,0.076,,,,Li 1996,http://dx.doi.org/10.1002/(SICI)1097-4628(19960801)61:5%3C741::AID-APP4%3E3.0.CO;2-O,,0.919601024,-0.300162274,-1.119186408,,,1.015742065,0.919601024,-0.300162274,-1.119186408,0.306082544,-1.319634264,0.087267342,0.098542207,0.071392237,0.082297879,0.135088396,0.143623052
Polyimides and Polypyrrolones,BTDA-6FmDA PI,Polyimide,17,,0.39,0.47,1.05,0.014,,Coleman 1994,http://dx.doi.org/10.1002/polb.1994.090321109,1.230448921,,-0.408935393,-0.327902142,0.021189299,-1.853871964,1.230448921,0.533359224,-0.408935393,-0.327902142,0.021189299,-1.853871964,0.088158171,0.099016183,0.070561718,0.083238127,0.137211942,0.142027533
Polyimides and Polypyrrolones,BTDA-6FpDA PI,Polyimide,26.7,,1.86,0.3,7.3,0.156,,Coleman 1994,http://dx.doi.org/10.1002/polb.1994.090321109,1.426511261,,0.269512944,-0.522878745,0.86332286,-0.806875402,1.426511261,1.362306999,0.269512944,-0.522878745,0.86332286,-0.806875402,0.087118158,0.098162115,0.07133066,0.082274265,0.135373602,0.143249554
Polyimides and Polypyrrolones,BPDA-6FpDA PI,Polyimide,58,,6.65,1.2,27.4,0.761,,Coleman 1994,http://dx.doi.org/10.1002/polb.1994.090321109,1.763427994,,0.822821645,0.079181246,1.437750563,-0.118615343,1.763427994,1.781654057,0.822821645,0.079181246,1.437750563,-0.118615343,0.087185002,0.09822748,0.071385096,0.082288336,0.135485341,0.143294494
Polyimides and Polypyrrolones,6FDA-6FmDA PI,Polyimide,48,,1.8,0.261,5.1,0.08,,Coleman 1994,http://dx.doi.org/10.1002/polb.1994.090321109,1.681241237,,0.255272505,-0.583359493,0.707570176,-1.096910013,1.681241237,1.532752639,0.255272505,-0.583359493,0.707570176,-1.096910013,0.087364811,0.098894302,0.071623893,0.082700966,0.136080133,0.144336902
Polyimides and Polypyrrolones,6FDA-6FpDA PI,Polyimide,137,,16.3,3.47,63.9,1.6,,Coleman 1994,http://dx.doi.org/10.1002/polb.1994.090321109,2.136720567,,1.212187604,0.540329475,1.805500858,0.204119983,2.136720567,2.142549543,1.212187604,0.540329475,1.805500858,0.204119983,0.087161902,0.098322976,0.07134962,0.082579324,0.135960348,0.143231008
Polyimides and Polypyrrolones,6FDA-PFDAB PI,Polyimide,,,4.74,0.74,17.8,0.44,,Kim 2000,http://dx.doi.org/10.1002/1097-4628(20000919)77:12%3C2756::AID-APP240%3E3.0.CO;2-C,,,0.675778342,-0.13076828,1.250420002,-0.356547324,1.724984345,1.723626018,0.675778342,-0.13076828,1.250420002,-0.356547324,0.087389908,0.098626045,0.071581987,0.08236619,0.135670508,0.143880326
Polyimides and Polypyrrolones,6FDA-mPD PI,Polyimide,,,2.55,0.38,9.73,0.21,,Kim 2000,http://dx.doi.org/10.1002/1097-4628(20000919)77:12%3C2756::AID-APP240%3E3.0.CO;2-C,,,0.40654018,-0.420216403,0.98811284,-0.677780705,1.55092758,1.514114481,0.40654018,-0.420216403,0.98811284,-0.677780705,0.087379498,0.098621287,0.071556415,0.082378304,0.135651418,0.143810701
Polyimides and Polypyrrolones,OPDA-PFDAB PI,Polyimide,,,2.61,0.56,11.03,0.36,,Kim 2000,http://dx.doi.org/10.1002/1097-4628(20000919)77:12%3C2756::AID-APP240%3E3.0.CO;2-C,,,0.416640507,-0.251811973,1.042575512,-0.443697499,1.483022678,1.430717525,0.416640507,-0.251811973,1.042575512,-0.443697499,0.086921568,0.098150273,0.071196083,0.08233803,0.13510747,0.143061642
Polyimides and Polypyrrolones,ODPA-mPD PI,Polyimide,,,0.081,0.012,0.301,0.0064,,Kim 2000,http://dx.doi.org/10.1002/1097-4628(20000919)77:12%3C2756::AID-APP240%3E3.0.CO;2-C,,,-1.091514981,-1.920818754,-0.521433504,-2.193820026,0.457725385,0.23119508,-1.091514981,-1.920818754,-0.521433504,-2.193820026,0.086819036,0.097900357,0.071133291,0.082070094,0.134464952,0.143119462
Polyimides and Polypyrrolones,BTDA-PFDAB PI,Polyimide,,,2.2,0.48,10.1,0.29,,Kim 2000,http://dx.doi.org/10.1002/1097-4628(20000919)77:12%3C2756::AID-APP240%3E3.0.CO;2-C,,,0.342422681,-0.318758763,1.004321374,-0.537602002,1.44241144,1.377264439,0.342422681,-0.318758763,1.004321374,-0.537602002,0.08699624,0.098287744,0.071193544,0.082465463,0.135331844,0.142957603
Polyimides and Polypyrrolones,BTDA-mPD PI,Polyimide,,,0.112,0.016,0.428,0.0086,,Kim 2000,http://dx.doi.org/10.1002/1097-4628(20000919)77:12%3C2756::AID-APP240%3E3.0.CO;2-C,,,-0.950781977,-1.795880017,-0.368556231,-2.065501549,0.560805483,0.358566471,-0.950781977,-1.795880017,-0.368556231,-2.065501549,0.086944694,0.098055743,0.07121612,0.08211861,0.134665371,0.143231049
Polyimides and Polypyrrolones,PMDA-4BDAF PI,Polyimide,,24,2.9,0.658,11.8,0.36,,Stern 1989,http://dx.doi.org/10.1002/polb.1989.090270908,,1.380211242,0.462397998,-0.181774106,1.071882007,-0.443697499,1.483002177,1.380211242,0.462397998,-0.181774106,1.071882007,-0.443697499,0.086495937,0.097432054,0.071052443,0.08213247,0.134901489,0.142447152
Polyimides and Polypyrrolones,PMDA-3BDAF PI,Polyimide,,19,1.4,0.292,6.12,0.17,,Stern 1989,http://dx.doi.org/10.1002/polb.1989.090270908,,1.278753601,0.146128036,-0.534617149,0.786751422,-0.769551079,1.355797793,1.278753601,0.146128036,-0.534617149,0.786751422,-0.769551079,0.087153197,0.098581945,0.071221475,0.082575597,0.135378932,0.143298868
Polyimides and Polypyrrolones,PMDA-ODA PI,Polyimide,,3,0.22,0.0489,1.14,0.026,,Stern 1989,http://dx.doi.org/10.1002/polb.1989.090270908,,0.477121255,-0.657577319,-1.310691141,0.056904851,-1.585026652,0.69074278,0.477121255,-0.657577319,-1.310691141,0.056904851,-1.585026652,0.08666512,0.097803033,0.070920676,0.082362162,0.134930773,0.142163008
Polyimides and Polypyrrolones,"PMDA-3,3??-ODA PI",Polyimide,,3.6,0.13,0.0181,0.5,0.008,,Stern 1989,http://dx.doi.org/10.1002/polb.1989.090270908,,0.556302501,-0.886056648,-1.742321425,-0.301029996,-2.096910013,0.743890077,0.556302501,-0.886056648,-1.742321425,-0.301029996,-2.096910013,0.087451443,0.09893789,0.071378952,0.082612416,0.135431795,0.143885725
Polyimides and Polypyrrolones,6FDA-ODA PI,Polyimide,,52.5,5.05,0.935,22,0.53,,Stern 1989,http://dx.doi.org/10.1002/polb.1989.090270908,,1.720159303,0.703291378,-0.029188389,1.342422681,-0.27572413,1.735429102,1.720159303,0.703291378,-0.029188389,1.342422681,-0.27572413,0.087282336,0.098579525,0.07145291,0.082524044,0.135804243,0.143411797
Polyimides and Polypyrrolones,6FDA-4BDAF PI,Polyimide,,46,5.4,0.982,19,0.51,,Stern 1989,http://dx.doi.org/10.1002/polb.1989.090270908,,1.662757832,0.73239376,-0.007888512,1.278753601,-0.292429824,1.722071052,1.662757832,0.73239376,-0.007888512,1.278753601,-0.292429824,0.086761772,0.097670171,0.071299187,0.082097161,0.135199109,0.143068741
Polyimides and Polypyrrolones,6FDA-pPD PI,Polyimide,,23,2.1,0.382,11.8,0.18,,Stern 1989,http://dx.doi.org/10.1002/polb.1989.090270908,,1.361727836,0.322219295,-0.417936637,1.071882007,-0.744727495,1.446063465,1.361727836,0.322219295,-0.417936637,1.071882007,-0.744727495,0.087324412,0.09858786,0.071436196,0.082703426,0.136240064,0.142753205
Polyimides and Polypyrrolones,6FDA-3BDAF PI,Polyimide,,21,1.35,0.241,6.3,0.13,,Stern 1989,http://dx.doi.org/10.1002/polb.1989.090270908,,1.322219295,0.130333768,-0.617982957,0.799340549,-0.886056648,1.384859284,1.322219295,0.130333768,-0.617982957,0.799340549,-0.886056648,0.087513379,0.099048491,0.071427762,0.082756987,0.135907115,0.143609811
Polyimides and Polypyrrolones,"6FDA-3,3??-ODA PI",Polyimide,,14,0.68,0.1,2.1,0.032,,Stern 1989,http://dx.doi.org/10.1002/polb.1989.090270908,,1.146128036,-0.167491087,-1,0.322219295,-1.494850022,1.323041902,1.146128036,-0.167491087,-1,0.322219295,-1.494850022,0.087181632,0.098512199,0.071386173,0.082545339,0.135655089,0.143789497
Polyimides and Polypyrrolones,BTDA-DAI PI,Polyimide,,,37.2,8.5,140,8.1,,Liu 2004,http://dx.doi.org/10.1002/polb.20155,,,1.57054294,0.929418926,2.146128036,0.908485019,2.21685083,2.338402893,1.57054294,0.929418926,2.146128036,0.908485019,0.087107093,0.098267966,0.071445108,0.082197935,0.135168817,0.143663849
Polyimides and Polypyrrolones,ODPA-DAI PI,Polyimide,,,43.9,10.3,161,10.3,,Liu 2004,http://dx.doi.org/10.1002/polb.20155,,,1.64246452,1.012837225,2.206825876,1.012837225,2.254608989,2.385981064,1.64246452,1.012837225,2.206825876,1.012837225,0.087064891,0.09820337,0.071431198,0.082151925,0.135065342,0.143672014
Polyimides and Polypyrrolones,BPDA-DAI PI,Polyimide,,,83.4,22,329,23.9,,Liu 2004,http://dx.doi.org/10.1002/polb.20155,,,1.921166051,1.342422681,2.517195898,1.378397901,2.424280109,2.591357006,1.921166051,1.342422681,2.517195898,1.378397901,0.087083607,0.098254667,0.071424422,0.082234966,0.135190687,0.143583058
Polyimides and Polypyrrolones,6FDA-DAI PI,Polyimide,,,198,58.6,692,50.5,,Liu 2004,http://dx.doi.org/10.1002/polb.20155,,,2.29666519,1.767897616,2.840106094,1.703291378,2.76662339,2.931007854,2.29666519,1.767897616,2.840106094,1.703291378,0.086999403,0.098197281,0.071391857,0.082379141,0.135444078,0.143619811
Polyimides and Polypyrrolones,(A-BPDA)-ODA PI,Polyimide,,,3.59,0.83,30.1,0.85,,Qui 2007,http://www.sciencedirect.com/science/article/pii/S0014305706003193,,,0.555094449,-0.080921908,1.478566496,-0.070581074,1.414918849,1.472859433,0.555094449,-0.080921908,1.478566496,-0.070581074,0.087826283,0.099344746,0.071511378,0.082926053,0.136341125,0.142803129
Polyimides and Polypyrrolones,(A-BPDA)-MDA PI,Polyimide,,,3.36,0.73,29,0.85,,Qui 2007,http://www.sciencedirect.com/science/article/pii/S0014305706003193,,,0.526339277,-0.13667714,1.462397998,-0.070581074,1.35883342,1.43758243,0.526339277,-0.13667714,1.462397998,-0.070581074,0.087937299,0.099435814,0.071597518,0.082875089,0.136305698,0.142937078
Polyimides and Polypyrrolones,(B-BPDA)-ODA PI,Polyimide,,,4.99,1.25,44,1.45,,Qui 2007,http://www.sciencedirect.com/science/article/pii/S0014305706003193,,,0.698100546,0.096910013,1.643452676,0.161368002,1.475558192,1.560178617,0.698100546,0.096910013,1.643452676,0.161368002,0.087840781,0.099360261,0.071500669,0.082938045,0.136324219,0.142737828
Polyimides and Polypyrrolones,(C-BPDA)-ODA PI,Polyimide,,,11.3,2.95,85.6,3.16,,Qui 2007,http://www.sciencedirect.com/science/article/pii/S0014305706003193,,,1.053078443,0.469822016,1.932473765,0.499687083,1.763978217,1.867821452,1.053078443,0.469822016,1.932473765,0.499687083,0.087661315,0.099141067,0.071468636,0.082849485,0.136207191,0.142862329
Polyimides and Polypyrrolones,6FDA-DAF PI,Polyimide,,41.9,3.07,0.495,11.3,0.208,,Tanaka 1995,http://dx.doi.org/10.1002/polb.1995.090331306,,1.622214023,0.487138375,-0.305394801,1.053078443,-0.681936665,1.691743011,1.622214023,0.487138375,-0.305394801,1.053078443,-0.681936665,0.087327147,0.098648774,0.071500868,0.082575487,0.135939274,0.143713608
Polyimides and Polypyrrolones,6FDA-DAFO PI,Polyimide,,33.9,2.34,0.339,7.68,0.129,,Tanaka 1995,http://dx.doi.org/10.1002/polb.1995.090331306,,1.530199698,0.369215857,-0.469800302,0.88536122,-0.88941029,1.628049526,1.530199698,0.369215857,-0.469800302,0.88536122,-0.88941029,0.087251198,0.098452293,0.071515755,0.082442745,0.135819934,0.143782623
Polyimides and Polypyrrolones,6FDA-CDA PI,Polyimide,,58.1,4.49,0.724,17.1,0.303,,Tanaka 1995,http://dx.doi.org/10.1002/polb.1995.090331306,,1.764176132,0.652246341,-0.140261434,1.23299611,-0.518557371,1.812061625,1.764176132,0.652246341,-0.140261434,1.23299611,-0.518557371,0.087438812,0.098793952,0.071569337,0.082656624,0.13617242,0.143783934
Polyimides and Polypyrrolones,6FDA-ECDA PI,Polyimide,,81.3,9.12,1.75,33.8,1.03,,Tanaka 1995,http://dx.doi.org/10.1002/polb.1995.090331306,,1.910090546,0.959994838,0.243038049,1.5289167,0.012837225,1.907652816,1.910090546,0.959994838,0.243038049,1.5289167,0.012837225,0.087081506,0.098252677,0.071411485,0.082331287,0.135484921,0.143482831
Polyimides and Polypyrrolones,6FDA-DDBT PI,Polyimide,,179,23.5,5.14,91,2.51,,Tanaka 1995,http://dx.doi.org/10.1002/polb.1995.090331306,,2.252853031,1.371067862,0.710963119,1.959041392,0.399673721,2.239629236,2.252853031,1.371067862,0.710963119,1.959041392,0.399673721,0.087123236,0.098358036,0.071428954,0.082575567,0.135997361,0.143347897
Polyimides and Polypyrrolones,6FDA-mPD PI,Polyimide,,40.2,3.01,0.447,9.2,0.163,,Tanaka 1995,http://dx.doi.org/10.1002/polb.1995.090331306,,1.604226053,0.478566496,-0.349692477,0.963787827,-0.787812396,1.70681471,1.604226053,0.478566496,-0.349692477,0.963787827,-0.787812396,0.087125687,0.098245392,0.07147853,0.082368968,0.135721109,0.143720483
Polyimides and Polypyrrolones,BPDA-DDBT PI,Polyimide,,25.2,3.29,0.499,7.26,0.149,,Tanaka 1995,http://dx.doi.org/10.1002/polb.1995.090331306,,1.401400541,0.517195898,-0.301899454,0.860936621,-0.826813732,1.61483269,1.401400541,0.517195898,-0.301899454,0.860936621,-0.826813732,0.08617837,0.096358568,0.071131147,0.081646746,0.134811597,0.142811871
Polyimides and Polypyrrolones,DSDA-DDBT PI,Polyimide,,45.4,,,13.7,0.258,,Tanaka 1995,http://dx.doi.org/10.1002/polb.1995.090331306,,1.657055853,,,1.136720567,-0.588380294,1.663083539,1.657055853,0.519071444,-0.324159849,1.136720567,-0.588380294,0.087740017,0.099146586,0.071724509,0.082617958,0.136162584,0.144121896
Polyimides and Polypyrrolones,BTDA-DAFO PI,Polyimide,,1.75,,,0.1,,,Tanaka 1995,http://dx.doi.org/10.1002/polb.1995.090331306,,0.243038049,,,-1,,0.519966593,0.243038049,-1.422878999,-2.463262232,-1,-2.994816039,0.087629156,0.099005859,0.071608349,0.082505113,0.135481789,0.144662843
Polyimides and Polypyrrolones,BPDA-MDA PI,Polyimide,4.55,,0.208,0.0302,1,0.0205,,Hirayama 1996,http://www.sciencedirect.com/science/article/pii/0376738895001727,0.658011397,,-0.681936665,-1.519993057,0,-1.688246139,0.658011397,0.532722969,-0.681936665,-1.519993057,0,-1.688246139,0.087205452,0.098294716,0.071314277,0.082188815,0.134972474,0.143105531
Polyimides and Polypyrrolones,BPDA-SDA PI,Polyimide,3.7,,,0.022,0.774,0.0164,,Hirayama 1996,http://www.sciencedirect.com/science/article/pii/0376738895001727,0.568201724,,,-1.657577319,-0.111259039,-1.785156152,0.568201724,0.44787907,-0.786332032,-1.657577319,-0.111259039,-1.785156152,0.087300082,0.098402401,0.071397494,0.082127602,0.134888713,0.143322968
Polyimides and Polypyrrolones,BPDA-DDS PI,Polyimide,7.03,,0.348,0.0499,1.75,0.0399,,Hirayama 1996,http://www.sciencedirect.com/science/article/pii/0376738895001727,0.846955325,,-0.458420756,-1.301899454,0.243038049,-1.399027104,0.846955325,0.764945146,-0.458420756,-1.301899454,0.243038049,-1.399027104,0.087596885,0.099107804,0.071626263,0.082437198,0.135373824,0.143853076
Polyimides and Polypyrrolones,BPDA-6FpDA PI,Polyimide,34.2,,3.79,0.757,16.8,0.46,,Hirayama 1996,http://www.sciencedirect.com/science/article/pii/0376738895001727,1.534026106,,0.57863921,-0.12090412,1.225309282,-0.337242168,1.534026106,1.516222673,0.57863921,-0.12090412,1.225309282,-0.337242168,0.08688201,0.097678245,0.071103016,0.082159998,0.135123644,0.142552124
Polyimides and Polypyrrolones,BPDA-BAPE PI,Polyimide,4.05,,0.256,0.0392,1.25,0.0305,,Hirayama 1996,http://www.sciencedirect.com/science/article/pii/0376738895001727,0.607455023,,-0.591760035,-1.406713933,0.096910013,-1.515700161,0.607455023,0.512488801,-0.591760035,-1.406713933,0.096910013,-1.515700161,0.08694759,0.097622607,0.071103957,0.081883269,0.134517032,0.142527052
Polyimides and Polypyrrolones,BPDA-BAPS PI,Polyimide,6.01,,0.368,0.0544,1.85,0.0397,,Hirayama 1996,http://www.sciencedirect.com/science/article/pii/0376738895001727,0.778874472,,-0.434152181,-1.2644011,0.267171728,-1.401209493,0.778874472,0.697821076,-0.434152181,-1.2644011,0.267171728,-1.401209493,0.08719279,0.098098854,0.071280203,0.082102984,0.134981051,0.142879897
Polyimides and Polypyrrolones,BPDA-BAPP PI,Polyimide,7.5,,0.596,0.0938,2.8,0.0846,,Hirayama 1996,http://www.sciencedirect.com/science/article/pii/0376738895001727,0.875061263,,-0.22475374,-1.027797162,0.447158031,-1.072629637,0.875061263,0.832506377,-0.22475374,-1.027797162,0.447158031,-1.072629637,0.087093326,0.09796074,0.071266296,0.081934059,0.13462155,0.142989408
Polyimides and Polypyrrolones,BPDA-BAPHF PI,Polyimide,18.3,,1.67,0.305,7.33,0.216,,Hirayama 1996,http://www.sciencedirect.com/science/article/pii/0376738895001727,1.26245109,,0.222716471,-0.515700161,0.865103975,-0.665546249,1.26245109,1.225318642,0.222716471,-0.515700161,0.865103975,-0.665546249,0.086922259,0.097802777,0.071163505,0.082067837,0.134859993,0.142799201
Polyimides and Polypyrrolones,BPDA-DMMDA PI,Polyimide,8.91,,0.369,0.0483,1.41,0.0278,,Hirayama 1996,http://www.sciencedirect.com/science/article/pii/0376738895001727,0.949877704,,-0.432973634,-1.316052869,0.149219113,-1.555955204,0.949877704,0.827152027,-0.432973634,-1.316052869,0.149219113,-1.555955204,0.087314867,0.098576807,0.071508936,0.082244544,0.13518594,0.143809359
Polyimides and Polypyrrolones,BPDA-DCMDA PI,Polyimide,6.92,,0.26,0.0307,0.978,0.0164,,Hirayama 1996,http://www.sciencedirect.com/science/article/pii/0376738895001727,0.840106094,,-0.585026652,-1.512861625,-0.009661145,-1.785156152,0.840106094,0.703599459,-0.585026652,-1.512861625,-0.009661145,-1.785156152,0.087327341,0.09843059,0.071491969,0.082161675,0.135182555,0.143716011
Polyimides and Polypyrrolones,BPDA-DFMDA PI,Polyimide,4.34,,0.143,0.0203,0.542,0.0129,,Hirayama 1996,http://www.sciencedirect.com/science/article/pii/0376738895001727,0.63748973,,-0.844663963,-1.692503962,-0.266000713,-1.88941029,0.63748973,0.463125954,-0.844663963,-1.692503962,-0.266000713,-1.88941029,0.087135106,0.098490843,0.071400488,0.082195918,0.134719113,0.143740091
Polyimides and Polypyrrolones,BPDA-DCMDA2 PI,Polyimide,3.67,,0.0957,0.0107,0.335,0.0055,,Hirayama 1996,http://www.sciencedirect.com/science/article/pii/0376738895001727,0.564666064,,-1.019088062,-1.970616222,-0.474955193,-2.259637311,0.564666064,0.368563632,-1.019088062,-1.970616222,-0.474955193,-2.259637311,0.087282384,0.098476629,0.071493383,0.082139232,0.134953575,0.143885
Polyimides and Polypyrrolones,BPDA-DBrMDA PI,Polyimide,3.55,,0.0923,0.0103,0.315,0.0054,,Hirayama 1996,http://www.sciencedirect.com/science/article/pii/0376738895001727,0.550228353,,-1.034798299,-1.987162775,-0.501689446,-2.26760624,0.550228353,0.352833416,-1.034798299,-1.987162775,-0.501689446,-2.26760624,0.087259412,0.098444931,0.071489934,0.082103524,0.134870425,0.143914564
Polyimides and Polypyrrolones,BPDA-TMMDA2 PI,Polyimide,31.8,,4.73,0.913,22.4,0.818,,Hirayama 1996,http://www.sciencedirect.com/science/article/pii/0376738895001727,1.50242712,,0.674861141,-0.039529222,1.350248018,-0.087246696,1.50242712,1.549602308,0.674861141,-0.039529222,1.350248018,-0.087246696,0.087029371,0.097831909,0.071226636,0.082025664,0.134939125,0.14279856
Polyimides and Polypyrrolones,BPDA-DHMDA PI,Polyimide,1.09,,0.0096,0.001,0.0313,0.00041,,Hirayama 1996,http://www.sciencedirect.com/science/article/pii/0376738895001727,0.037426498,,-2.017728767,-3,-1.504455662,-3.387216143,0.037426498,-0.320154937,-2.017728767,-3,-1.504455662,-3.387216143,0.087546287,0.099494123,0.071734705,0.082642165,0.135216772,0.144853918
Polyimides and Polypyrrolones,BPDA-DDBT PI,Polyimide,12,,0.577,0.0763,2.74,0.037,,Hirayama 1996,http://www.sciencedirect.com/science/article/pii/0376738895001727,1.079181246,,-0.238824187,-1.117475462,0.437750563,-1.431798276,1.079181246,0.979698473,-0.238824187,-1.117475462,0.437750563,-1.431798276,0.087490547,0.098628865,0.071490255,0.082465932,0.135850269,0.14331108
Polyimides and Polypyrrolones,6FDA-ODA PI,Polyimide,33.8,,2.93,0.516,13.8,0.273,,Hirayama 1996,http://www.sciencedirect.com/science/article/pii/0376738895001727,1.5289167,,0.46686762,-0.287350298,1.139879086,-0.563837353,1.5289167,1.49609411,0.46686762,-0.287350298,1.139879086,-0.563837353,0.087225624,0.098254996,0.071315913,0.082428022,0.135714422,0.14291844
Polyimides and Polypyrrolones,6FDA-MDA PI,Polyimide,32.8,,3.15,0.563,15.1,0.321,,Hirayama 1996,http://www.sciencedirect.com/science/article/pii/0376738895001727,1.515873844,,0.498310554,-0.249491605,1.178976947,-0.493494968,1.515873844,1.49668769,0.498310554,-0.249491605,1.178976947,-0.493494968,0.087183055,0.098133689,0.071281542,0.082354631,0.135594523,0.142811288
Polyimides and Polypyrrolones,6FDA-BAPE PI,Polyimide,18.3,,1.73,0.313,7.85,0.215,,Hirayama 1996,http://www.sciencedirect.com/science/article/pii/0376738895001727,1.26245109,,0.238046103,-0.504455662,0.894869657,-0.66756154,1.26245109,1.229096502,0.238046103,-0.504455662,0.894869657,-0.66756154,0.086929195,0.097730753,0.07114039,0.082065283,0.134924559,0.142655453
Polyimides and Polypyrrolones,6FDA-DMMDA PI,Polyimide,35.1,,2.51,0.406,8.75,0.198,,Hirayama 1996,http://www.sciencedirect.com/science/article/pii/0376738895001727,1.545307116,,0.399673721,-0.391473966,0.942008053,-0.70333481,1.545307116,1.481218846,0.399673721,-0.391473966,0.942008053,-0.70333481,0.087041247,0.098041911,0.07131878,0.082220546,0.135296852,0.143350844
Polyimides and Polypyrrolones,6FDA-DCMDA PI,Polyimide,30.4,,1.81,0.269,6.78,0.121,,Hirayama 1996,http://www.sciencedirect.com/science/article/pii/0376738895001727,1.482873584,,0.257678575,-0.57024772,0.831229694,-0.91721463,1.482873584,1.404567852,0.257678575,-0.57024772,0.831229694,-0.91721463,0.087266153,0.098406404,0.071443803,0.082393941,0.135672337,0.143529889
Polyimides and Polypyrrolones,6FDA-TMMDA2 PI,Polyimide,74.4,,10.3,2.13,43.9,1.45,,Hirayama 1996,http://www.sciencedirect.com/science/article/pii/0376738895001727,1.871572936,,1.012837225,0.328379603,1.64246452,0.161368002,1.871572936,1.908315822,1.012837225,0.328379603,1.64246452,0.161368002,0.087088154,0.098144298,0.071312604,0.082307617,0.135416477,0.143126395
Polyimides and Polypyrrolones,6FDA-DHMDA PI,Polyimide,29.3,,1.22,0.168,4.85,0.0562,,Hirayama 1996,http://www.sciencedirect.com/science/article/pii/0376738895001727,1.46686762,,0.086359831,-0.774690718,0.685741739,-1.250263684,1.46686762,1.342854537,0.086359831,-0.774690718,0.685741739,-1.250263684,0.087549699,0.098924055,0.071585167,0.082749983,0.136360161,0.143731289
Polyimides and Polypyrrolones,6FDA-DDBT PI,Polyimide,104,,14.2,2.82,55.9,1.49,,Hirayama 1996,http://www.sciencedirect.com/science/article/pii/0376738895001727,2.017033339,,1.152288344,0.450249108,1.747411808,0.173186268,2.017033339,2.044351494,1.152288344,0.450249108,1.747411808,0.173186268,0.087066282,0.097953709,0.071277821,0.082321002,0.135611248,0.143007949
Polyimides and Polypyrrolones,PMDA-ODA PI,Polyimide,3.2,,0.171,0.0256,0.858,0.0183,,Hirayama 1996,http://www.sciencedirect.com/science/article/pii/0376738895001727,0.505149978,,-0.76700389,-1.591760035,-0.066512712,-1.73754891,0.505149978,0.382819281,-0.76700389,-1.591760035,-0.066512712,-1.73754891,0.086972557,0.097678183,0.071097884,0.081950592,0.134610389,0.14247749
Polyimides and Polypyrrolones,PMDA-MDA PI,Polyimide,3.95,,0.205,0.0327,0.99,0.0223,,Hirayama 1996,http://www.sciencedirect.com/science/article/pii/0376738895001727,0.596597096,,-0.688246139,-1.485452247,-0.004364805,-1.651695137,0.596597096,0.46602319,-0.688246139,-1.485452247,-0.004364805,-1.651695137,0.086921205,0.097743329,0.071087208,0.08201862,0.134629595,0.142556241
Polyimides and Polypyrrolones,PMDA-TMMDA2 PI,Polyimide,87,,27.4,7.08,97.6,8.21,,Hirayama 1996,http://www.sciencedirect.com/science/article/pii/0376738895001727,1.939519253,,1.437750563,0.850033258,1.989449818,0.914343157,1.939519253,2.063017924,1.437750563,0.850033258,1.989449818,0.914343157,0.086433535,0.09685911,0.070928586,0.081561739,0.133979999,0.142510842
Polyimides and Polypyrrolones,6FDA/PPTI-1 PI,Polyimide,,,4.66,0.87,23.11,0.66,,Xu 1997,http://www.sciencedirect.com/science/article/pii/S0032386196006763,,,0.668385917,-0.060480747,1.363799945,-0.180456064,1.623387571,1.648483808,0.668385917,-0.060480747,1.363799945,-0.180456064,0.087403341,0.098713277,0.071493851,0.082476425,0.135683411,0.14341248
Polyimides and Polypyrrolones,6FDA/PPTI-2 PI,Polyimide,,,1.77,0.34,8.92,0.28,,Xu 1997,http://www.sciencedirect.com/science/article/pii/S0032386196006763,,,0.247973266,-0.468521083,0.950364854,-0.552841969,1.286070749,1.267032528,0.247973266,-0.468521083,0.950364854,-0.552841969,0.087209115,0.098456917,0.071343511,0.08233672,0.135205317,0.143155408
Polyimides and Polypyrrolones,6FDA/PPTI-3 PI,Polyimide,,,1.72,0.37,8.37,0.22,,Xu 1997,http://www.sciencedirect.com/science/article/pii/S0032386196006763,,,0.235528447,-0.431798276,0.922725458,-0.657577319,1.367119206,1.292468025,0.235528447,-0.431798276,0.922725458,-0.657577319,0.087060913,0.098383875,0.071203399,0.082526064,0.13544253,0.142907512
Polyimides and Polypyrrolones,6FDA/PPTI-4 PI,Polyimide,,,1.46,0.29,6.62,0.26,,Xu 1997,http://www.sciencedirect.com/science/article/pii/S0032386196006763,,,0.164352856,-0.537602002,0.820857989,-0.585026652,1.200642914,1.170464466,0.164352856,-0.537602002,0.820857989,-0.585026652,0.086987109,0.098138653,0.071242449,0.082132778,0.134701464,0.14311944
Polyimides and Polypyrrolones,HQDPA-mTrMPD PI,Polyimide,,40,4.42,0.732,,,,Liu 1999,http://dx.doi.org/10.1002/(SICI)1097-0126(199909)48:9%3C832::AID-PI215%3E3.0.CO;2-D,,1.602059991,0.645422269,-0.135488919,,,1.563892395,1.602059991,0.645422269,-0.135488919,1.265284172,-0.188898148,0.087300909,0.09842719,0.071534781,0.082126056,0.135191638,0.143647474
Polyimides and Polypyrrolones,BTDA-mTrMPD PI,Polyimide,,46.4,5,1,,,,Liu 1999,http://dx.doi.org/10.1002/(SICI)1097-0126(199909)48:9%3C832::AID-PI215%3E3.0.CO;2-D,,1.666517981,0.698970004,0,,,1.635434797,1.666517981,0.698970004,0,1.315786504,-0.068278655,0.087186587,0.098445453,0.071386744,0.082275689,0.135091871,0.143548212
Polyimides and Polypyrrolones,DSDA-mTrMPD PI,Polyimide,,47.1,5.69,1.02,,,,Liu 1999,http://dx.doi.org/10.1002/(SICI)1097-0126(199909)48:9%3C832::AID-PI215%3E3.0.CO;2-D,,1.673020907,0.755112266,0.008600172,,,1.623751399,1.673020907,0.755112266,0.008600172,1.377538557,-0.022376828,0.087219767,0.098340503,0.071483146,0.082113199,0.135093577,0.143550437
Polyimides and Polypyrrolones,SDDA-mTrMPD PI,Polyimide,,68.6,8.2,1.62,,,,Liu 1999,http://dx.doi.org/10.1002/(SICI)1097-0126(199909)48:9%3C832::AID-PI215%3E3.0.CO;2-D,,1.836324116,0.913813852,0.209515015,,,1.773270478,1.836324116,0.913813852,0.209515015,1.531789834,0.163544039,0.087261363,0.098506192,0.071460972,0.082270361,0.135213536,0.143640816
Polyimides and Polypyrrolones,PMDA-mTrMPD PI,Polyimide,,235.4,36.3,8.44,,,,Liu 1999,http://dx.doi.org/10.1002/(SICI)1097-0126(199909)48:9%3C832::AID-PI215%3E3.0.CO;2-D,,2.371806459,1.559906625,0.926342447,,,2.228395633,2.371806459,1.559906625,0.926342447,2.177656644,0.924780443,0.08738569,0.098733659,0.0715243,0.082436203,0.135502073,0.143839653
Polyimides and Polypyrrolones,6FDA-mTrMPD PI,Polyimide,,344,62.5,14,,,,Liu 1999,http://dx.doi.org/10.1002/(SICI)1097-0126(199909)48:9%3C832::AID-PI215%3E3.0.CO;2-D,,2.536558443,1.795880017,1.146128036,,,2.355058961,2.536558443,1.795880017,1.146128036,2.417885195,1.186562365,0.087450798,0.098723944,0.071621262,0.082361235,0.135595364,0.143903427
Polyimides and Polypyrrolones,BTDA-pTeMPD PI,Polyimide,,108,11.8,2.63,,,,Liu 1999,http://dx.doi.org/10.1002/(SICI)1097-0126(199909)48:9%3C832::AID-PI215%3E3.0.CO;2-D,,2.033423755,1.071882007,0.419955748,,,1.960352246,2.033423755,1.071882007,0.419955748,1.68072891,0.331565617,0.087393523,0.098853489,0.07144507,0.082559804,0.135496138,0.143871099
Polyimides and Polypyrrolones,6FDA-pTeMPD PI,Polyimide,,434,87,20,,,,Liu 1999,http://dx.doi.org/10.1002/(SICI)1097-0126(199909)48:9%3C832::AID-PI215%3E3.0.CO;2-D,,2.63748973,1.939519253,1.301029996,,,2.436333552,2.63748973,1.939519253,1.301029996,2.5639402,1.36575729,0.087449942,0.098699898,0.071636134,0.082341257,0.135605852,0.143899443
Polyimides and Polypyrrolones,3MCADPA-pTeMPD PI,Polyimide,41,51,4.8,0.83,27,0.7,,Al-Masri 2000,http://dx.doi.org/10.1021/ma9920745,1.612783857,1.707570176,0.681241237,-0.080921908,1.431363764,-0.15490196,1.612783857,1.707570176,0.681241237,-0.080921908,1.431363764,-0.15490196,0.087869126,0.099121868,0.071554295,0.082637408,0.136022058,0.143572725
Polyimides and Polypyrrolones,4MCADPA-pTeMPD PI,Polyimide,33,41,3.5,0.59,20,0.47,,Al-Masri 2000,http://dx.doi.org/10.1021/ma9920745,1.51851394,1.612783857,0.544068044,-0.229147988,1.301029996,-0.327902142,1.51851394,1.612783857,0.544068044,-0.229147988,1.301029996,-0.327902142,0.087916304,0.099051792,0.071468418,0.082650953,0.136017238,0.143439688
Polyimides and Polypyrrolones,DMCADPA-pTeMPD PI,Polyimide,72,100,11,2.05,63,1.9,,Al-Masri 2000,http://dx.doi.org/10.1021/ma9920745,1.857332496,2,1.041392685,0.311753861,1.799340549,0.278753601,1.857332496,2,1.041392685,0.311753861,1.799340549,0.278753601,0.087963713,0.09929503,0.071626688,0.082719641,0.136195486,0.143727374
Polyimides and Polypyrrolones,TBCADPA-pTeMPD PI,Polyimide,64,91,12,2.55,71,3.1,,Al-Masri 2000,http://dx.doi.org/10.1021/ma9920745,1.806179974,1.959041392,1.079181246,0.40654018,1.851258349,0.491361694,1.806179974,1.959041392,1.079181246,0.40654018,1.851258349,0.491361694,0.087796117,0.099191985,0.071590143,0.082597314,0.135779335,0.143661261
Polyimides and Polypyrrolones,TBMCADPA-pTeMPD PI,Polyimide,84,110,13,2.5,67,2.2,,Al-Masri 2000,http://dx.doi.org/10.1021/ma9920745,1.924279286,2.041392685,1.113943352,0.397940009,1.826074803,0.342422681,1.924279286,2.041392685,1.113943352,0.397940009,1.826074803,0.342422681,0.087717072,0.099053547,0.071600725,0.082601951,0.135983739,0.143710699
Polyimides and Polypyrrolones,TMHQDPA-pTeMPD PI,Polyimide,95,230,33,8.1,200,7.6,,Al-Masri 2000,http://dx.doi.org/10.1021/ma9920745,1.977723605,2.361727836,1.51851394,0.908485019,2.301029996,0.880813592,1.977723605,2.361727836,1.51851394,0.908485019,2.301029996,0.880813592,0.087846337,0.097504604,0.07065853,0.082450413,0.135557577,0.142137857
Polyimides and Polypyrrolones,4MCADPA-mTrMPD PI,Polyimide,34,41,3.9,0.65,22,0.57,,Al-Masri 2000,http://dx.doi.org/10.1021/ma9920745,1.531478917,1.612783857,0.591064607,-0.187086643,1.342422681,-0.244125144,1.531478917,1.612783857,0.591064607,-0.187086643,1.342422681,-0.244125144,0.087825289,0.099077995,0.071590362,0.082561838,0.135931922,0.14357405
Polyimides and Polypyrrolones,TBCADPA-mTrMPD PI,Polyimide,63,85,11,2.2,63,2.5,,Al-Masri 2000,http://dx.doi.org/10.1021/ma9920745,1.799340549,1.929418926,1.041392685,0.342422681,1.799340549,0.397940009,1.799340549,1.929418926,1.041392685,0.342422681,1.799340549,0.397940009,0.087753269,0.099181212,0.071659117,0.082563438,0.13582969,0.143728945
Polyimides and Polypyrrolones,TMHQDPA-mTrMPD PI,Polyimide,87,130,18,3.8,110,4,,Al-Masri 2000,http://dx.doi.org/10.1021/ma9920745,1.939519253,2.113943352,1.255272505,0.579783597,2.041392685,0.602059991,1.939519253,2.113943352,1.255272505,0.579783597,2.041392685,0.602059991,0.087836369,0.099050073,0.071525061,0.082649945,0.136056442,0.143383701
Polyimides and Polypyrrolones,TMHQDPA-TMBZ PI,Polyimide,39,55,6.5,1.2,39,1.2,,Al-Masri 2000,http://dx.doi.org/10.1021/ma9920745,1.591064607,1.740362689,0.812913357,0.079181246,1.591064607,0.079181246,1.591064607,1.740362689,0.812913357,0.079181246,1.591064607,0.079181246,0.087742661,0.098611441,0.071358117,0.082421811,0.135685989,0.143040568
Polyimides and Polypyrrolones,DTBHQDPA-TMBZ PI,Polyimide,,150,22,4.9,95,5.6,,Al-Masri 2000,http://dx.doi.org/10.1021/ma9920745,,2.176091259,1.342422681,0.69019608,1.977723605,0.748188027,2.033695239,2.176091259,1.342422681,0.69019608,1.977723605,0.748188027,0.087402611,0.098729826,0.071525141,0.082331646,0.135240888,0.143876626
