Repository: qyuan7/polymer_permeability_imputation

# polymer_permeability_imputation
Code for imputation of gas permeability database with missing values

File: Datasets/Database_BLR_std.csv (part 8 of 12)
Polymer Type,Unnamed: 1,Polymer,He,H2,O2,N2,CO2,CH4,Unnamed: 18,Unnamed: 19,Unnamed: 20,log10_He,log10_H2,log10_O2,log10_N2,log10_CO2,log10_CH4,log10_He_Bayesian,log10_H2_Bayesian,log10_O2_Bayesian,log10_N2_Bayesian,log10_CO2_Bayesian,log10_CH4_Bayesian,log10_He_Bayesian_std,log10_H2_Bayesian_std,log10_O2_Bayesian_std,log10_N2_Bayesian_std,log10_CH4_Bayesian_std,log10_CO2_Bayesian_std
Polymers with High Free Volume,PIM-EA-TB (181 ??m aged 24h),Polymer with Intrinsic Microporosity (dimethylethanoanthracene TB) at 1 bar,2070,6155,1590,370,4780,502,,Carta 2013,http://dx.doi.org/10.1126/science.1228034,3.315970345,3.789228057,3.201397124,2.568201724,3.679427897,2.700703717,3.315970345,3.789228057,3.201397124,2.568201724,3.679427897,2.700703717,0.088128303,0.098664518,0.071615304,0.082375254,0.13585887,0.144643287
Polymers with High Free Volume,PIM-SBI-TB (157 ??m),Polymer with Intrinsic Microporosity (Spirobisindane TB) at 1 bar,878,2200,720,232,2900,450,,Carta 2013,http://dx.doi.org/10.1126/science.1228035,2.943494516,3.342422681,2.857332496,2.365487985,3.462397998,2.653212514,2.943494516,3.342422681,2.857332496,2.365487985,3.462397998,2.653212514,0.087534008,0.098424842,0.071409862,0.082236582,0.135088999,0.143893201
Polymers with High Free Volume,PIM-SBI-TB (128 ??m),Polymer with Intrinsic Microporosity (Spirobisindane TB) at 1 bar,858,2110,657,215,2720,406,,Carta 2013,http://dx.doi.org/10.1126/science.1228036,2.933487288,3.324282455,2.81756537,2.33243846,3.434568904,2.608526034,2.933487288,3.324282455,2.81756537,2.33243846,3.434568904,2.608526034,0.087575387,0.098546943,0.071422069,0.082322524,0.135184402,0.143933118
Polymers with High Free Volume,PIM-HPB as cast,Polymer with Intrinsic Microporosity (Hexaphenylbenzene based) at 1 bar,320,671,221,68,1640,124,,Carta 2014,http://dx.doi.org/10.1021/ma501925j,2.505149978,2.82672252,2.344392274,1.832508913,3.214843848,2.093421685,2.505149978,2.82672252,2.344392274,1.832508913,3.214843848,2.093421685,0.087762082,0.098894355,0.071569436,0.08260974,0.136101464,0.143034781
Polymers with High Free Volume,PIM-HPB after MeOH,Polymer with Intrinsic Microporosity (Hexaphenylbenzene based) at 1 bar,592,1413,534,190,3800,361,,Carta 2014,http://dx.doi.org/10.1021/ma501925j,2.772321707,3.150142162,2.727541257,2.278753601,3.579783597,2.557507202,2.772321707,3.150142162,2.727541257,2.278753601,3.579783597,2.557507202,0.087760516,0.098817566,0.071459452,0.082658741,0.13607843,0.143021686
Polymers with High Free Volume,PIM-HPB aged 145 days,Polymer with Intrinsic Microporosity (Hexaphenylbenzene based) at 1 bar,437,1000,340,107,2390,192,,Carta 2014,http://dx.doi.org/10.1021/ma501925j,2.640481437,3,2.531478917,2.029383778,3.378397901,2.283301229,2.640481437,3,2.531478917,2.029383778,3.378397901,2.283301229,0.087781698,0.098775135,0.07148899,0.08258798,0.136061491,0.143029399
Polymers with High Free Volume,PIM-CH3-HPB as cast,Polymer with Intrinsic Microporosity (Hexaphenylbenzene based) at 1 bar,249,501,154,46,990,82,,Carta 2014,http://dx.doi.org/10.1021/ma501925j,2.396199347,2.699837726,2.187520721,1.662757832,2.995635195,1.913813852,2.396199347,2.699837726,2.187520721,1.662757832,2.995635195,1.913813852,0.087527808,0.098494775,0.07141823,0.082372165,0.135578034,0.142983182
Polymers with High Free Volume,PIM-CH3-HPB after MeOH,Polymer with Intrinsic Microporosity (Hexaphenylbenzene based) at 1 bar,578,1220,408,122,2620,230,,Carta 2014,http://dx.doi.org/10.1021/ma501925j,2.761927838,3.086359831,2.610660163,2.086359831,3.418301291,2.361727836,2.761927838,3.086359831,2.610660163,2.086359831,3.418301291,2.361727836,0.087830657,0.099313854,0.071846538,0.082666905,0.136232959,0.143828655
Polymers with High Free Volume,PIM-CH3-HPB aged 147 days,Polymer with Intrinsic Microporosity (Hexaphenylbenzene based) at 1 bar,413,856,256,60,1630,132,,Carta 2014,http://dx.doi.org/10.1021/ma501925j,2.615950052,2.932473765,2.408239965,1.77815125,3.212187604,2.120573931,2.615950052,2.932473765,2.408239965,1.77815125,3.212187604,2.120573931,0.088149542,0.099878117,0.072252111,0.082600048,0.136389702,0.144614247
Polymers with High Free Volume,PIM-Br-HPB as cast,Polymer with Intrinsic Microporosity (Hexaphenylbenzene based) at 1 bar,91.4,154,30.4,6.3,189,10.1,,Carta 2014,http://dx.doi.org/10.1021/ma501925j,1.960946196,2.187520721,1.482873584,0.799340549,2.276461804,1.004321374,1.960946196,2.187520721,1.482873584,0.799340549,2.276461804,1.004321374,0.08778676,0.098923944,0.071691283,0.08232973,0.1356987,0.143541217
Polymers with High Free Volume,PIM-Br-HPB after MeOH,Polymer with Intrinsic Microporosity (Hexaphenylbenzene based) at 1 bar,392,930,301,92,2130,177,,Carta 2014,http://dx.doi.org/10.1021/ma501925j,2.593286067,2.968482949,2.478566496,1.963787827,3.328379603,2.247973266,2.593286067,2.968482949,2.478566496,1.963787827,3.328379603,2.247973266,0.087885944,0.098879526,0.07150885,0.082589213,0.136029379,0.14315651
Polymers with High Free Volume,PIM-Br-HPB aged 146 days,Polymer with Intrinsic Microporosity (Hexaphenylbenzene based) at 1 bar,312,694,203,54,1430,102,,Carta 2014,http://dx.doi.org/10.1021/ma501925j,2.494154594,2.84135947,2.307496038,1.73239376,3.155336037,2.008600172,2.494154594,2.84135947,2.307496038,1.73239376,3.155336037,2.008600172,0.087985098,0.09911042,0.071689559,0.082582093,0.136162124,0.143437543
Polymers with High Free Volume,PIM-CN-HPB as cast,Polymer with Intrinsic Microporosity (Hexaphenylbenzene based) at 1 bar,113,181,37.3,7.8,228,12.8,,Carta 2014,http://dx.doi.org/10.1021/ma501925j,2.053078443,2.257678575,1.571708832,0.892094603,2.357934847,1.10720997,2.053078443,2.257678575,1.571708832,0.892094603,2.357934847,1.10720997,0.087786579,0.099211295,0.071890481,0.082398573,0.135851318,0.143899168
Polymers with High Free Volume,PIM-CN-HPB after MeOH,Polymer with Intrinsic Microporosity (Hexaphenylbenzene based) at 1 bar,541,1200,386,123,2390,212,,Carta 2014,http://dx.doi.org/10.1021/ma501925j,2.733197265,3.079181246,2.586587305,2.089905111,3.378397901,2.326335861,2.733197265,3.079181246,2.586587305,2.089905111,3.378397901,2.326335861,0.087712151,0.098842484,0.071520443,0.082583972,0.135948602,0.143347661
Polymers with High Free Volume,PIM-CN-HPB aged 147 days,Polymer with Intrinsic Microporosity (Hexaphenylbenzene based) at 1 bar,361,734,205,52,1300,93,,Carta 2014,http://dx.doi.org/10.1021/ma501925j,2.557507202,2.86569606,2.311753861,1.716003344,3.113943352,1.968482949,2.557507202,2.86569606,2.311753861,1.716003344,3.113943352,1.968482949,0.087925571,0.099308357,0.071864571,0.082581313,0.136193839,0.143875252
Polymers with High Free Volume,TB-Ad-Me as cast,Polymer with Intrinsic Microporosity (adamantyl-based cardo- TB polymer) at 1 bar,,161.4,40.2,11.24,200.5,18.7,,Carta 2014,http://dx.doi.org/10.1039/c4py00607k,,2.20790353,1.604226053,1.050766311,2.302114377,1.271841607,2.027812798,2.20790353,1.604226053,1.050766311,2.302114377,1.271841607,0.087016929,0.0980786,0.071347586,0.082030622,0.134703666,0.143142518
Polymers with High Free Volume,TB-Ad-Me after MeOH,Polymer with Intrinsic Microporosity (adamantyl-based cardo- TB polymer) at 1 bar,,1800,437,121,1820,162,,Carta 2014,http://dx.doi.org/10.1039/c4py00607k,,3.255272505,2.640481437,2.08278537,3.260071388,2.209515015,2.953297669,3.255272505,2.640481437,2.08278537,3.260071388,2.209515015,0.087726021,0.099180847,0.071757575,0.082615133,0.13594359,0.144435946
Polymers with High Free Volume,TB-Ad-Me after ageing (6 months),Polymer with Intrinsic Microporosity (adamantyl-based cardo- TB polymer) at 1 bar,,745,145,33,635,41,,Carta 2014,http://dx.doi.org/10.1039/c4py00607k,,2.872156273,2.161368002,1.51851394,2.802773725,1.612783857,2.618024653,2.872156273,2.161368002,1.51851394,2.802773725,1.612783857,0.087786191,0.09920156,0.071800296,0.082534857,0.135946687,0.144379458
Polymers with High Free Volume,PIM-7,Polymer with Intrinsic Microporosity (bis(phenazyl) spirobisindane-based ladder polymer) at 200-300 mbar,440,860,190,42,1100,62,,Ghanem 2008,http://dx.doi.org/10.1021/ma071846r,2.643452676,2.934498451,2.278753601,1.62324929,3.041392685,1.792391689,2.643452676,2.934498451,2.278753601,1.62324929,3.041392685,1.792391689,0.088165196,0.09975672,0.072055266,0.082754175,0.136595796,0.144441315
Polymers with High Free Volume,Cardo-PIM-1,Polymer with Intrinsic Microporosity (cardo-ethanoanthracen-based ladder polymer) at at 200-300 mbar,170,320,59,13,430,22,,Ghanem 2008,http://dx.doi.org/10.1021/ma071846r,2.230448921,2.505149978,1.770852012,1.113943352,2.633468456,1.342422681,2.230448921,2.505149978,1.770852012,1.113943352,2.633468456,1.342422681,0.088376936,0.100038258,0.07200689,0.082889829,0.136602291,0.144193974
Polymers with High Free Volume,PIM-Trip-TB methanol treated,Polymer with Intrinsic Microporosity (triptycene TB) at 1 bar,2500,8039,2718,629,9709,905,,Carta 2014,http://dx.doi.org/10.1002/adma.201305783,3.397940009,3.905202029,3.434249452,2.798650645,3.987174501,2.956648579,3.397940009,3.905202029,3.434249452,2.798650645,3.987174501,2.956648579,0.088118413,0.098512452,0.071615821,0.082318123,0.136113797,0.1442705
Polymers with High Free Volume,PIM-Trip-TB aged 100 days,Polymer with Intrinsic Microporosity (triptycene TB) at 1 bar,1585,4740,1073,189,3951,218,,Carta 2014,http://dx.doi.org/10.1002/adma.201305784,3.200029267,3.675778342,3.030599722,2.276461804,3.59670703,2.338456494,3.200029267,3.675778342,3.030599722,2.276461804,3.59670703,2.338456494,0.088558895,0.099032697,0.07182147,0.082526891,0.136687811,0.144710053
Polymers with High Free Volume,PIM-CO15(quinoline),Polymer with Intrinsic Microporosity (spirochromane-based ladder polymer),330,600,150,40,1070,56,,Fritsch 2011,http://dx.doi.org/10.1002/macp.201100089,2.51851394,2.77815125,2.176091259,1.602059991,3.029383778,1.748188027,2.51851394,2.77815125,2.176091259,1.602059991,3.029383778,1.748188027,0.087944311,0.099447579,0.071819403,0.082859795,0.136645405,0.143539424
Polymers with High Free Volume,PIM-CO15(dichlorobenzene),Polymer with Intrinsic Microporosity (spirochromane-based ladder polymer),450,900,275,83,2000,130,,Fritsch 2011,http://dx.doi.org/10.1002/macp.201100090,2.653212514,2.954242509,2.439332694,1.919078092,3.301029996,2.113943352,2.653212514,2.954242509,2.439332694,1.919078092,3.301029996,2.113943352,0.087869198,0.099249499,0.071720167,0.082814405,0.136520178,0.143331336
Polymers with High Free Volume,PIM1-CO15-75 (CHCl3),Polymer with Intrinsic Microporosity (spirobisindane/spirochromane-based ladder co-polymer),520,1100,350,110,2570,180,,Fritsch 2011,http://dx.doi.org/10.1002/macp.201100091,2.716003344,3.041392685,2.544068044,2.041392685,3.409933123,2.255272505,2.716003344,3.041392685,2.544068044,2.041392685,3.409933123,2.255272505,0.087912922,0.099264971,0.071690643,0.082837722,0.136525861,0.143325462
Polymers with High Free Volume,PIM1-CO15-50 (CHCl3),Polymer with Intrinsic Microporosity (spirobisindane/spirochromane-based ladder co-polymer),770,1700,630,210,4600,370,,Fritsch 2011,http://dx.doi.org/10.1002/macp.201100092,2.886490725,3.230448921,2.799340549,2.322219295,3.662757832,2.568201724,2.886490725,3.230448921,2.799340549,2.322219295,3.662757832,2.568201724,0.087905955,0.099346184,0.071779549,0.082864712,0.136614986,0.143463407
Polymers with High Free Volume,PIMCO1-CO15-50(quinoline),Polymer with Intrinsic Microporosity (ethanoanthracene/spirochromane-based ladder co-polymer),870,2100,760,240,5400,350,,Fritsch 2011,http://dx.doi.org/10.1002/macp.201100093,2.939519253,3.322219295,2.880813592,2.380211242,3.73239376,2.544068044,2.939519253,3.322219295,2.880813592,2.380211242,3.73239376,2.544068044,0.087933842,0.098906428,0.071556639,0.082789082,0.136632576,0.143022444
Polymers with High Free Volume,PIMCO2-CO15-50 (CHCl3),Polymer with Intrinsic Microporosity (hexamethylspirobisindane/spirochromane-based ladder co-polymer),950,2150,790,260,5300,430,,Fritsch 2011,http://dx.doi.org/10.1002/macp.201100094,2.977723605,3.33243846,2.897627091,2.414973348,3.72427587,2.633468456,2.977723605,3.33243846,2.897627091,2.414973348,3.72427587,2.633468456,0.087868964,0.099221519,0.071734987,0.082815368,0.136548194,0.143515507
Polymers with High Free Volume,PIMCO6-CO15-50(dichlorobenzene),Polymer with Intrinsic Microporosity (spirobisindane/spirochromane-based ladder co-polymer),650,1500,520,170,3800,280,,Fritsch 2011,http://dx.doi.org/10.1002/macp.201100095,2.812913357,3.176091259,2.716003344,2.230448921,3.579783597,2.447158031,2.812913357,3.176091259,2.716003344,2.230448921,3.579783597,2.447158031,0.087910453,0.099063784,0.071585019,0.082798131,0.136483925,0.143140935
Polymers with High Free Volume,PIMCO19-CO15-50 (CHCl3),Polymer with Intrinsic Microporosity (spirobisindane/spirochromane-based ladder co-polymer),620,1300,460,150,3400,260,,Fritsch 2011,http://dx.doi.org/10.1002/macp.201100096,2.792391689,3.113943352,2.662757832,2.176091259,3.531478917,2.414973348,2.792391689,3.113943352,2.662757832,2.176091259,3.531478917,2.414973348,0.087872268,0.09934461,0.071786639,0.082853264,0.136582313,0.143431122
Polymers with High Free Volume,PIM-CO19 (CHCl3),Polymer with Intrinsic Microporosity (spirobisindane-based ladder polymer),880,2100,820,320,6100,580,,Fritsch 2011,http://dx.doi.org/10.1002/macp.201100097,2.944482672,3.322219295,2.913813852,2.505149978,3.785329835,2.763427994,2.944482672,3.322219295,2.913813852,2.505149978,3.785329835,2.763427994,0.087867226,0.099156592,0.071541021,0.082898643,0.13646033,0.143159263
Polymers with High Free Volume,PIM-PI-1,Polymer with Intrinsic Microporosity (Polyimide Spirobisindane/tetramethylphenylene) at 200?????500 mbar,260,530,150,47,1100,77,,Ghanem 2008,http://dx.doi.org/10.1002/adma.200702400,2.414973348,2.72427587,2.176091259,1.672097858,3.041392685,1.886490725,2.414973348,2.72427587,2.176091259,1.672097858,3.041392685,1.886490725,0.08775014,0.098816819,0.071414817,0.082652108,0.136025935,0.142882221
Polymers with High Free Volume,PIM-PI-3,Polymer with Intrinsic Microporosity (Polyimide Spirobisindane/hexafluoroisopropylidene) at 200?????500 mbar,190,360,85,23,520,27,,Ghanem 2008,http://dx.doi.org/10.1002/adma.200702400,2.278753601,2.556302501,1.929418926,1.361727836,2.716003344,1.431363764,2.278753601,2.556302501,1.929418926,1.361727836,2.716003344,1.431363764,0.087476552,0.09805093,0.071135557,0.082368112,0.135630941,0.142459357
Polymers with High Free Volume,PIM-PI-8,Polymer with Intrinsic Microporosity (Polyimide Spirobisindane/dimethylnaphthidine) at 200?????500 mbar,660,1600,545,160,3700,260,,Ghanem 2008,http://dx.doi.org/10.1002/adma.200702400,2.819543936,3.204119983,2.736396502,2.204119983,3.568201724,2.414973348,2.819543936,3.204119983,2.736396502,2.204119983,3.568201724,2.414973348,0.087931455,0.098889697,0.071580596,0.082656652,0.136378044,0.143207731
Polymers with High Free Volume,PIM-PI-2,Polymer with Intrinsic Microporosity (Polyimide Spirobisindane/hexafluoroisopropylidene) at 200?????300 mbar,160,220,39,9,210,9,,Ghanem 2009,http://dx.doi.org/10.1021/ma901430q,2.204119983,2.342422681,1.591064607,0.954242509,2.322219295,0.954242509,2.204119983,2.342422681,1.591064607,0.954242509,2.322219295,0.954242509,0.087482197,0.098869628,0.071634284,0.082565141,0.13599695,0.143506294
Polymers with High Free Volume,PIM-PI-4,Polymer with Intrinsic Microporosity (Polyimide Spirobisindane/bis-trifluoromethyl-biphenyl) at 200?????300 mbar,205,300,64,16,420,20,,Ghanem 2009,http://dx.doi.org/10.1021/ma901430q,2.311753861,2.477121255,1.806179974,1.204119983,2.62324929,1.301029996,2.311753861,2.477121255,1.806179974,1.204119983,2.62324929,1.301029996,0.087712726,0.09943838,0.071900043,0.082801458,0.136467605,0.14371985
Polymers with High Free Volume,PIM-PI-7,Polymer with Intrinsic Microporosity (Polyimide Spirobisindane/naphthalene) at 200?????300 mbar,190,350,77,19,510,27,,Ghanem 2009,http://dx.doi.org/10.1021/ma901430q,2.278753601,2.544068044,1.886490725,1.278753601,2.707570176,1.431363764,2.278753601,2.544068044,1.886490725,1.278753601,2.707570176,1.431363764,0.087836165,0.098982859,0.071586241,0.082595393,0.136095127,0.143294692
Polymers with High Free Volume,PIM-PI-9 as cast,Polymer with Intrinsic Microporosity (Polyimide Spirobisindane/tetramethylphenylenediamine) at 1 bar,400,840,295,94,2180,170,,Rogan 2013,http://dx.doi.org/10.1039/c3py00451a,2.602059991,2.924279286,2.469822016,1.973127854,3.338456494,2.230448921,2.602059991,2.924279286,2.469822016,1.973127854,3.338456494,2.230448921,0.087741485,0.098935945,0.071608912,0.082648341,0.136191684,0.143076493
Polymers with High Free Volume,PIM-PI-9 MeOH,Polymer with Intrinsic Microporosity (Polyimide Spirobisindane/tetramethylphenylenediamine) at 1 bar,1160,2990,1150,420,5700,610,,Rogan 2013,http://dx.doi.org/10.1039/c3py00451a,3.064457989,3.475671188,3.06069784,2.62324929,3.755874856,2.785329835,3.064457989,3.475671188,3.06069784,2.62324929,3.755874856,2.785329835,0.087411496,0.097941251,0.071116711,0.082364219,0.135531254,0.142859374
Polymers with High Free Volume,PIM-PI-10 as cast,Polymer with Intrinsic Microporosity (Polyimide Spirobisindane/dimethylnaphthidine) at 1 bar,300,670,270,84,2154,168,,Rogan 2013,http://dx.doi.org/10.1039/c3py00451a,2.477121255,2.826074803,2.431363764,1.924279286,3.333245699,2.225309282,2.477121255,2.826074803,2.431363764,1.924279286,3.333245699,2.225309282,0.087696966,0.098545288,0.071499928,0.082468726,0.136016913,0.142627368
Polymers with High Free Volume,PIM-PI-10 MeOH,Polymer with Intrinsic Microporosity (Polyimide Spirobisindane/dimethylnaphthidine) at 1 bar,950,2560,1010,340,5910,550,,Rogan 2013,http://dx.doi.org/10.1039/c3py00451a,2.977723605,3.408239965,3.004321374,2.531478917,3.771587481,2.740362689,2.977723605,3.408239965,3.004321374,2.531478917,3.771587481,2.740362689,0.087644057,0.098211964,0.071258015,0.082440449,0.135842743,0.142861389
Polymers with High Free Volume,PIM-PI-11 as cast,Polymer with Intrinsic Microporosity (Polyimide Spirobisindane/Spirobisindan) at 1 bar,332,624,208,65,1523,129,,Rogan 2013,http://dx.doi.org/10.1039/c3py00451a,2.521138084,2.79518459,2.318063335,1.812913357,3.182699903,2.11058971,2.521138084,2.79518459,2.318063335,1.812913357,3.182699903,2.11058971,0.087739079,0.099346181,0.071853899,0.082708232,0.136206154,0.143574819
Polymers with High Free Volume,TPIM-1,Triptycene-based Polymer with Intrinsic Microporosity,,1105,61,7.09,,7.27,,Swaidan 2015,http://pubs.acs.org/doi/abs/10.1021/acsmacrolett.5b00512,,3.043362278,1.785329835,0.850646235,,0.861534411,2.691683225,3.043362278,1.785329835,0.850646235,2.444849761,0.861534411,0.090601358,0.103060734,0.073148108,0.084128242,0.138927202,0.148052798
Polymers with High Free Volume,KAUST-PI-1,KAUST Polymer with Intrinsic Microporosity,,3431,542,87.42,,83.68,,Swaidan 2015,http://pubs.acs.org/doi/abs/10.1021/acsmacrolett.5b00512,,3.535420718,2.733999287,1.941610802,,1.922621672,3.192094369,3.535420718,2.733999287,1.941610802,3.338764344,1.922621672,0.088991209,0.10073088,0.072535476,0.083180763,0.137853716,0.145941867
Polymers with High Free Volume,PIM-TRIP-TB,Triptycene and Troger's base - Polymer with Intrinsic Microporosity,,4740,1073,188.25,,215.45,,Swaidan 2015,http://pubs.acs.org/doi/abs/10.1021/acsmacrolett.5b00512,,3.675778342,3.030599722,2.274734985,,2.333346498,3.30090772,3.675778342,3.030599722,2.274734985,3.642079739,2.333346498,0.088729376,0.100257411,0.072453828,0.082917342,0.137565442,0.145571412
Polymers with High Free Volume,PIM-EA-TB,Ethanoanthracene and Troger's base - Polymer with Intrinsic Microporosity,,4442,933,186.6,,222.1,,Swaidan 2015,http://pubs.acs.org/doi/abs/10.1021/acsmacrolett.5b00512,,3.647578554,2.969881644,2.270911639,,2.346548559,3.274807077,3.647578554,2.969881644,2.270911639,3.589955312,2.346548559,0.088666717,0.100329271,0.072345933,0.083027927,0.13736016,0.145522436
Polymers with High Free Volume,TDA1-APAFa,"TDA1-APAFa, fresh. Triptycene dimethyl-bridgehead dianhydride-based intrinsically microporous hydroxyl-functionalized polyimide",92,94,8.5,1.5,40,0.73,,Alghunaimi 2016,http://dx.doi.org/10.1016/j.memsci.2016.07.058,1.963787827,1.973127854,0.929418926,0.176091259,1.602059991,-0.13667714,1.963787827,1.973127854,0.929418926,0.176091259,1.602059991,-0.13667714,0.087684455,0.099158598,0.071647983,0.082868355,0.136594669,0.143702665
Polymers with High Free Volume,TDA1-APAFb,"TDA1-APAFb, aged after 250 days. Triptycene dimethyl-bridgehead dianhydride-based intrinsically microporous hydroxyl-functionalized polyimide",70,73,6.4,0.9,30,0.4,,Alghunaimi 2016,http://dx.doi.org/10.1016/j.memsci.2016.07.058,1.84509804,1.86332286,0.806179974,-0.045757491,1.477121255,-0.397940009,1.84509804,1.86332286,0.806179974,-0.045757491,1.477121255,-0.397940009,0.087797485,0.098878073,0.071668776,0.082688459,0.136646656,0.14354184
Polymers with High Free Volume,TDA1-DMN,"TDA1-DMN, fresh",1182,3050,783,182,3700,216,,Ghanem 2016,http://dx.doi.org/10.1016/j.polymer.2016.08.075,3.072617477,3.484299839,2.893761762,2.260071388,3.568201724,2.334453751,3.072617477,3.484299839,2.893761762,2.260071388,3.568201724,2.334453751,0.088138521,0.098895166,0.07163839,0.082619953,0.136489299,0.14394716
Polymers with High Free Volume,TDA1-DMN,"TDA1-DMN, aged 250 days",903,2430,609,134,3000,158,,Ghanem 2016,http://dx.doi.org/10.1016/j.polymer.2016.08.075,2.95568775,3.385606274,2.784617293,2.127104798,3.477121255,2.198657087,2.95568775,3.385606274,2.784617293,2.127104798,3.477121255,2.198657087,0.08816323,0.098666359,0.071533969,0.082545906,0.136418732,0.143679061
Polymers with High Free Volume,TDAi3-DMN,"TDAi3-DMN, fresh",913,2233,594,160,3154,211,,Ghanem 2016,http://dx.doi.org/10.1016/j.polymer.2016.08.075,2.960470778,3.348888723,2.773786445,2.204119983,3.498861689,2.324282455,2.960470778,3.348888723,2.773786445,2.204119983,3.498861689,2.324282455,0.088004116,0.098934769,0.071560528,0.082677528,0.136336819,0.143703292
Polymers with High Free Volume,TDAi3-DMN,"TDAi3-DMN, aged 250 days",900,2114,505,130,2670,170,,Ghanem 2016,http://dx.doi.org/10.1016/j.polymer.2016.08.075,2.954242509,3.325104983,2.703291378,2.113943352,3.426511261,2.230448921,2.954242509,3.325104983,2.703291378,2.113943352,3.426511261,2.230448921,0.08814475,0.09931706,0.071716325,0.082798664,0.136533855,0.144075335
Polymers with High Free Volume,PIM-TMN-Trip ,Methanol-treated 195-um-thick film;,6370,16900,7470,2230,33300,3420,,Rose 2017,dx.doi.org/10.1038/nmat4938,3.804139432,4.227886705,3.873320602,3.348304863,4.522444234,3.534026106,3.804139432,4.227886705,3.873320602,3.348304863,4.522444234,3.534026106,0.088147686,0.099781427,0.072256687,0.082901914,0.137122028,0.14507653
Polymers with High Free Volume,PIM-TMN-Trip ,Methanol-treated 192-um-thick film aged 39 days,3560,9590,4600,1270,22500,2470,,Rose 2017,dx.doi.org/10.1038/nmat4939,3.551449998,3.981818607,3.662757832,3.103803721,4.352182518,3.392696953,3.551449998,3.981818607,3.662757832,3.103803721,4.352182518,3.392696953,0.088110864,0.099617251,0.072267278,0.082646288,0.136812559,0.144909246
Polymers with High Free Volume,PIM-TMN-Trip ,Methanol-treated 193-um-thick film heated at 120 C for 24 h then aged for 14 days,4880,13400,5950,1830,27000,2590,,Rose 2017,dx.doi.org/10.1038/nmat4939,3.688419822,4.127104798,3.774516966,3.26245109,4.431363764,3.413299764,3.688419822,4.127104798,3.774516966,3.26245109,4.431363764,3.413299764,0.087976978,0.099151706,0.071903176,0.082741763,0.136780899,0.144338141
Polymers with High Free Volume,PIM-TMN-Trip ,Aged film 187-um-thick film heated at 120C for 24 h then aged for 365 days,3930,9840,3160,727,14100,943,,Rose 2017,dx.doi.org/10.1038/nmat4939,3.59439255,3.992995098,3.499687083,2.861534411,4.149219113,2.974511693,3.59439255,3.992995098,3.499687083,2.861534411,4.149219113,2.974511693,0.088447259,0.100058366,0.072376243,0.082944893,0.137432744,0.145325703
Polymers with High Free Volume,PIM-TMN-Trip ,Aged 195-um-thick film after second methanol treatment,5820,16300,8780,3530,40700,6070,,Rose 2017,dx.doi.org/10.1038/nmat4939,3.764922985,4.212187604,3.943494516,3.547774705,4.609594409,3.783188691,3.764922985,4.212187604,3.943494516,3.547774705,4.609594409,3.783188691,0.087727908,0.099031606,0.071772466,0.082747911,0.136406127,0.14416841
Polymers with High Free Volume,PIM-TMN-Trip ,Average values methanol-treated 156 +- 5 um thick films and subsequently heated at 140C for 4h,5720,15800,7520,2340,38400,4230,,Rose 2017,dx.doi.org/10.1038/nmat4939,3.757396029,4.198657087,3.876217841,3.369215857,4.584331224,3.626340367,3.757396029,4.198657087,3.876217841,3.369215857,4.584331224,3.626340367,0.088233836,0.099972187,0.07231862,0.082958686,0.137196803,0.145042368
Polymers with High Free Volume,PIM-TMN-SBI,"Methanol-treated 166-um-thick film,",2720,7190,3200,1080,17500,2100,,Rose 2017,dx.doi.org/10.1038/nmat4939,3.434568904,3.85672889,3.505149978,3.033423755,4.243038049,3.322219295,3.434568904,3.85672889,3.505149978,3.033423755,4.243038049,3.322219295,0.087986011,0.099521907,0.071990277,0.082800414,0.136588317,0.144400427
Polymers with High Free Volume,PIM-TMN-SBI,Methanol-treated 110-um-thick film heated at 120 C for 24 h then aged for 14 days,646,1370,485,160,2980,300,,Rose 2017,dx.doi.org/10.1038/nmat4939,2.810232518,3.136720567,2.685741739,2.204119983,3.474216264,2.477121255,2.810232518,3.136720567,2.685741739,2.204119983,3.474216264,2.477121255,0.087668203,0.099078337,0.071705311,0.082621801,0.136011521,0.143654431
Polymers with High Free Volume,PIM-TMN-Trip-TB,"Methanol-treated 125-um-thick film of PIM-TMN-Trip-TB,",2300,6100,2030,396,6060,710,,Rose 2017,dx.doi.org/10.1038/nmat4939,3.361727836,3.785329835,3.307496038,2.597695186,3.782472624,2.851258349,3.361727836,3.785329835,3.307496038,2.597695186,3.782472624,2.851258349,0.088247639,0.099409036,0.072245506,0.08218337,0.136139225,0.145650432
Polymers with High Free Volume,PIM-1, Methanol-treated 69 um thick film,2000,4980,2140,607,12100,914,,Satilmis 2018,https://doi.org/10.1016/j.memsci.2018.03.039,3.301029996,3.697229343,3.330413773,2.783188691,4.08278537,2.960946196,3.301029996,3.697229343,3.330413773,2.783188691,4.08278537,2.960946196,0.087929289,0.099056866,0.071889521,0.082666202,0.136761411,0.143849364
Polymers with High Free Volume,amine-PIM-1,Methanol-treated 75um thick film 12% conversion,1270,2920,1030,284,5670,463,,Satilmis 2018,https://doi.org/10.1016/j.memsci.2018.03.039,3.103803721,3.465382851,3.012837225,2.45331834,3.753583059,2.665580991,3.103803721,3.465382851,3.012837225,2.45331834,3.753583059,2.665580991,0.087936471,0.099326326,0.071951124,0.082668476,0.136528403,0.144176441
Polymers with High Free Volume,amine-PIM-1,Methanol-treated 63um thick film 64% conversion,1610,3880,1380,394,8190,586,,Satilmis 2018,https://doi.org/10.1016/j.memsci.2018.03.039,3.206825876,3.588831726,3.139879086,2.595496222,3.913283902,2.767897616,3.206825876,3.588831726,3.139879086,2.595496222,3.913283902,2.767897616,0.088070286,0.099417215,0.071921501,0.082840391,0.136871955,0.144013183
Polymers with High Free Volume,amine-PIM-1,Methanol-treated 53um thick film 84% conversion,846,2150,567,132,1590,161,,Satilmis 2018,https://doi.org/10.1016/j.memsci.2018.03.039,2.927370363,3.33243846,2.753583059,2.120573931,3.201397124,2.206825876,2.927370363,3.33243846,2.753583059,2.120573931,3.201397124,2.206825876,0.087463355,0.097533743,0.07115803,0.081894149,0.134945074,0.143594725
Polymers with High Free Volume,amine-PIM-1,Methanol-treated 90um thick film 85% conversion,1080,2850,1010,318,3040,531,,Satilmis 2018,https://doi.org/10.1016/j.memsci.2018.03.039,3.033423755,3.45484486,3.004321374,2.50242712,3.482873584,2.725094521,3.033423755,3.45484486,3.004321374,2.50242712,3.482873584,2.725094521,0.087204913,0.097489699,0.07109552,0.081870966,0.134537493,0.143459645
Polymers with High Free Volume,amine-PIM-1,Methanol-treated 96um thick film 91% conversion,862,2280,752,210,1450,359,,Satilmis 2018,https://doi.org/10.1016/j.memsci.2018.03.039,2.935507266,3.357934847,2.876217841,2.322219295,3.161368002,2.555094449,2.935507266,3.357934847,2.876217841,2.322219295,3.161368002,2.555094449,0.087087404,0.096987514,0.070990234,0.081491477,0.133813604,0.143596807
Polymers with High Free Volume,amine-PIM-1,Methanol-treated 84um thick film 92% conversion,805,1810,550,132,785,178,,Satilmis 2018,https://doi.org/10.1016/j.memsci.2018.03.039,2.90579588,3.257678575,2.740362689,2.120573931,2.894869657,2.250420002,2.90579588,3.257678575,2.740362689,2.120573931,2.894869657,2.250420002,0.086979494,0.096809578,0.071020893,0.081321337,0.133738197,0.14372144
Polymers with High Free Volume,amine-PIM-1,Methanol-treated 76um thick film 93%a conversion,1060,2620,756,167,1740,256,,Satilmis 2018,https://doi.org/10.1016/j.memsci.2018.03.039,3.025305865,3.418301291,2.878521796,2.222716471,3.240549248,2.408239965,3.025305865,3.418301291,2.878521796,2.222716471,3.240549248,2.408239965,0.087560919,0.097981714,0.071487863,0.081775592,0.134807121,0.144425498
Polymers with High Free Volume,amine-PIM-1,Methanol-treated 81um thick film 93%b conversion,792,1990,606,167,1170,257,,Satilmis 2018,https://doi.org/10.1016/j.memsci.2018.03.039,2.898725182,3.298853076,2.782472624,2.222716471,3.068185862,2.409933123,2.898725182,3.298853076,2.782472624,2.222716471,3.068185862,2.409933123,0.087048393,0.096954455,0.070960654,0.081523076,0.133853999,0.143535934
Polymers with High Free Volume,amine-PIM-1,Methanol-treated 100um thick film 97% conversion,838,2180,664,176,1030,240,,Satilmis 2018,https://doi.org/10.1016/j.memsci.2018.03.039,2.923244019,3.338456494,2.822168079,2.245512668,3.012837225,2.380211242,2.923244019,3.338456494,2.822168079,2.245512668,3.012837225,2.380211242,0.086969843,0.096486929,0.070793043,0.081382099,0.133664609,0.143286754
Polymers with High Free Volume,PIM-MP-TB,methanol treated,1310,4050,999,200,3500,264,,Williams 2018,10.1039/C8TA00509E,3.117271296,3.607455023,2.999565488,2.301029996,3.544068044,2.421603927,3.117271296,3.607455023,2.999565488,2.301029996,3.544068044,2.421603927,0.088256586,0.098528735,0.071567261,0.082324086,0.136047316,0.144315966
Polymers with High Free Volume,PIM-MP-TB,day 1 after thermal conditioning under vacuum at 140 ??C,956,2790,648,125,2340,158,,Williams 2018,10.1039/C8TA00509E,2.980457892,3.445604203,2.811575006,2.096910013,3.369215857,2.198657087,2.980457892,3.445604203,2.811575006,2.096910013,3.369215857,2.198657087,0.088188766,0.098431113,0.071520833,0.082277421,0.135974018,0.144152509
Polymers with High Free Volume,PIM-MP-TB,after aging of 118 days and intermediate mixed gas permeation,492,1120,134,21.4,633,26,,Williams 2018,10.1039/C8TA00509E,2.691965103,3.049218023,2.127104798,1.330413773,2.80140371,1.414973348,2.691965103,3.049218023,2.127104798,1.330413773,2.80140371,1.414973348,0.089092556,0.100630577,0.072284192,0.08309372,0.137207506,0.145698932
Polymers with High Free Volume,PIM-MP-TB,after 370 days of aging and intermediate mixed gas permeation,368,812,88.4,13.3,378,14.7,,Williams 2018,10.1039/C8TA00509E,2.565847819,2.909556029,1.946452265,1.123851641,2.5774918,1.167317335,2.565847819,2.909556029,1.946452265,1.123851641,2.5774918,1.167317335,0.088951705,0.100208574,0.072118927,0.082924012,0.1368986,0.145474438
Polymers with High Free Volume,PIM-SBF-1,methanol treated,1560,4330,1420,340,8850,532,,Grazia Bezzu 2018,10.1039/C8TA02601G,3.193124598,3.636487896,3.152288344,2.531478917,3.946943271,2.725911632,3.193124598,3.636487896,3.152288344,2.531478917,3.946943271,2.725911632,0.088490296,0.099660985,0.07203437,0.082874251,0.137197074,0.144242733
Polymers with High Free Volume,PIM-SBF-1,aged 2088 days,914,2190,486,87.5,2410,102,,Grazia Bezzu 2018,10.1039/C8TA02601G,2.960946196,3.340444115,2.686636269,1.942008053,3.382017043,2.008600172,2.960946196,3.340444115,2.686636269,1.942008053,3.382017043,2.008600172,0.088491846,0.099514144,0.072028807,0.082703877,0.137034454,0.144548329
Polymers with High Free Volume,PIM-SBF-2,methanol treated,3110,9160,3820,1150,22300,2020,,Grazia Bezzu 2018,10.1039/C8TA02601G,3.492760389,3.961895474,3.582063363,3.06069784,4.348304863,3.305351369,3.492760389,3.961895474,3.582063363,3.06069784,4.348304863,3.305351369,0.088307465,0.099620689,0.072001,0.082906854,0.137034808,0.144331654
Polymers with High Free Volume,PIM-SBF-2,aged 1295 days,1700,4240,910,166,3870,184,,Grazia Bezzu 2018,10.1039/C8TA02601G,3.230448921,3.627365857,2.959041392,2.220108088,3.587710965,2.264817823,3.230448921,3.627365857,2.959041392,2.220108088,3.587710965,2.264817823,0.088640244,0.099842875,0.072174606,0.082835803,0.137232291,0.14515093
Polymers with High Free Volume,PIM-SBF-3,methanol treated,1971,5460,1820,463,10900,878,,Grazia Bezzu 2018,10.1039/C8TA02601G,3.294686624,3.737192643,3.260071388,2.665580991,4.037426498,2.943494516,3.294686624,3.737192643,3.260071388,2.665580991,4.037426498,2.943494516,0.088585983,0.100215908,0.072279397,0.082975423,0.137198894,0.1449354
Polymers with High Free Volume,PIM-SBF-3,aged 1294 days,1270,3370,965,219,4850,248,,Grazia Bezzu 2018,10.1039/C8TA02601G,3.103803721,3.527629901,2.984527313,2.340444115,3.685741739,2.394451681,3.103803721,3.527629901,2.984527313,2.340444115,3.685741739,2.394451681,0.088139279,0.098729109,0.071616614,0.082595271,0.136636684,0.14367536
Polymers with High Free Volume,PIM-SBF-4,methanol treated,1930,4900,1760,474,10600,834,,Grazia Bezzu 2018,10.1039/C8TA02601G,3.285557309,3.69019608,3.245512668,2.675778342,4.025305865,2.921166051,3.285557309,3.69019608,3.245512668,2.675778342,4.025305865,2.921166051,0.088340568,0.09998134,0.072220486,0.082935612,0.137128375,0.144656481
Polymers with High Free Volume,PIM-SBF-4,aged 1428 days,1470,3960,1260,286,6410,331,,Grazia Bezzu 2018,10.1039/C8TA02601G,3.167317335,3.597695186,3.100370545,2.456366033,3.80685803,2.519827994,3.167317335,3.597695186,3.100370545,2.456366033,3.80685803,2.519827994,0.08812894,0.098700903,0.071657857,0.082571143,0.136707973,0.143655338
Polymers with High Free Volume,PIM-SBF-5,methanol treated,2060,5590,2750,1080,16400,2480,,Grazia Bezzu 2018,10.1039/C8TA02601G,3.31386722,3.747411808,3.439332694,3.033423755,4.214843848,3.394451681,3.31386722,3.747411808,3.439332694,3.033423755,4.214843848,3.394451681,0.087840799,0.099280607,0.071790172,0.082739117,0.136220019,0.143985859
Polymers with High Free Volume,PIM-SBF-5,aged 1439 days,1830,4710,1870,550,10000,925,,Grazia Bezzu 2018,10.1039/C8TA02601G,3.26245109,3.673020907,3.271841607,2.740362689,4,2.966141733,3.26245109,3.673020907,3.271841607,2.740362689,4,2.966141733,0.087938019,0.099133377,0.071842759,0.082636143,0.136469486,0.144044753
Polynorbornenes,PNB (W),,21,,2.8,1.5,15.4,2.5,,Steinhausler 1997,http://dx.doi.org/10.1002/(SICI)1099-0488(19970115)35:1%3C91::AID-POLB7%3E3.0.CO;2-Y,1.322219295,,0.447158031,0.176091259,1.187520721,0.397940009,1.322219295,1.280685177,0.447158031,0.176091259,1.187520721,0.397940009,0.086960178,0.099108364,0.071007849,0.082915386,0.134587203,0.143592329
Polynorbornenes,PNB (Re),,23,,7.5,2.2,23.6,4.7,,Steinhausler 1997,http://dx.doi.org/10.1002/(SICI)1099-0488(19970115)35:1%3C91::AID-POLB7%3E3.0.CO;2-Y,1.361727836,,0.875061263,0.342422681,1.372912003,0.672097858,1.361727836,1.463195618,0.875061263,0.342422681,1.372912003,0.672097858,0.086125445,0.096490268,0.070789633,0.081090835,0.132525648,0.142543638
Polynorbornenes,PNB (Ir),,24,,3.2,0.7,14.5,2.2,,Steinhausler 1997,http://dx.doi.org/10.1002/(SICI)1099-0488(19970115)35:1%3C91::AID-POLB7%3E3.0.CO;2-Y,1.380211242,,0.505149978,-0.15490196,1.161368002,0.342422681,1.380211242,1.495884238,0.505149978,-0.15490196,1.161368002,0.342422681,0.088491511,0.10131446,0.072540348,0.08274097,0.134555178,0.146683477
Polynorbornenes,PNB,,,,2.8,1.5,,,,Cotreras 2002,http://dx.doi.org/10.1295/polymj.34.49,,,0.447158031,0.176091259,,,1.209709398,1.151985537,0.447158031,0.176091259,1.10350682,0.314767066,0.085953719,0.096895714,0.070407525,0.081951881,0.133298599,0.141935061
Polynorbornenes,PTNB,,,,0.37,0.06,,,,Cotreras 2002,http://dx.doi.org/10.1295/polymj.34.49,,,-0.431798276,-1.22184875,,,0.850833482,0.7355157,-0.431798276,-1.22184875,0.184446976,-1.373889331,0.086984027,0.098102453,0.071251339,0.082085275,0.134635653,0.143230525
Polynorbornenes,PNBM1,,,12.8,1.59,0.5,8.39,0.58,,Cotreras 2002,http://dx.doi.org/10.1021/ma011959p,,1.10720997,0.201397124,-0.301029996,0.923761961,-0.236572006,1.135985103,1.10720997,0.201397124,-0.301029996,0.923761961,-0.236572006,0.086758672,0.097998857,0.070896386,0.082273574,0.134346502,0.142596619
Polynorbornenes,PNBM2,,,16.1,2.13,0.61,18.11,1.12,,Cotreras 2002,http://dx.doi.org/10.1021/ma011959p,,1.206825876,0.328379603,-0.214670165,1.25791845,0.049218023,1.111692388,1.206825876,0.328379603,-0.214670165,1.25791845,0.049218023,0.087806576,0.099345992,0.07134239,0.082761328,0.135388647,0.143031705
Polynorbornenes,PNBM3,,,11,1.44,0.31,11.44,0.54,,Cotreras 2002,http://dx.doi.org/10.1021/ma011959p,,1.041392685,0.158362492,-0.508638306,1.058426024,-0.26760624,0.966235607,1.041392685,0.158362492,-0.508638306,1.058426024,-0.26760624,0.087700393,0.09899528,0.071504017,0.082414353,0.135225269,0.143004953
Polynorbornenes,PFMND,,185,,27.7,10.7,102,9.54,,Teplyakov 1992,http://dx.doi.org/10.1021/ma00042a027,2.267171728,,1.442479769,1.029383778,2.008600172,0.979548375,2.267171728,2.285542693,1.442479769,1.029383778,2.008600172,0.979548375,0.086941118,0.099021711,0.07134594,0.082864386,0.135299457,0.144140947
Polynorbornenes,PNB,,,21,2.8,1.5,15.4,2.5,,Yampolskii 1994,,,1.322219295,0.447158031,0.176091259,1.187520721,0.397940009,1.29221625,1.322219295,0.447158031,0.176091259,1.187520721,0.397940009,0.087154825,0.098758402,0.070670842,0.082811365,0.134463531,0.143223031
Polynorbornenes,PFMNB,,,166,50,17,200,13,,Yampolskii 1994,,,2.220108088,1.698970004,1.230448921,2.301029996,1.113943352,2.201334247,2.220108088,1.698970004,1.230448921,2.301029996,1.113943352,0.086109787,0.096741791,0.070946937,0.08193246,0.134653321,0.14201687
Polynorbornenes,POFNB,,,150,55,17,200,18,,Yampolskii 1994,,,2.176091259,1.740362689,1.230448921,2.301029996,1.255272505,2.118512183,2.176091259,1.740362689,1.230448921,2.301029996,1.255272505,0.085967293,0.09634632,0.070957189,0.081522022,0.13408788,0.142133982
Polynorbornenes,PCpNDI polynorbornene,,15.4,,1.95,0.45,8.8,0.54,,Diaz 2005,http://dx.doi.org/10.1002/macp.200500299,1.187520721,,0.290034611,-0.346787486,0.944482672,-0.26760624,1.187520721,1.190985919,0.290034611,-0.346787486,0.944482672,-0.26760624,0.086794714,0.097838364,0.071126965,0.081937162,0.134160386,0.142949257
Polynorbornenes,PChNDI polynorbornene,,25.1,,2.3,0.43,9.2,0.48,,Diaz 2005,http://dx.doi.org/10.1002/macp.200500299,1.399673721,,0.361727836,-0.366531544,0.963787827,-0.318758763,1.399673721,1.406142302,0.361727836,-0.366531544,0.963787827,-0.318758763,0.087391354,0.099081513,0.071672731,0.082306624,0.134836507,0.144393661
Polynorbornenes,,Ethylene-norbornene (40 mol% norbornene) COC: cyclic olefin copolymer: Topas??,12.7,,0.72,0.12,1.95,,,Hu 2006,http://www.sciencedirect.com/science/article/pii/S0376738805006071,1.103803721,,-0.142667504,-0.920818754,0.290034611,,1.103803721,0.980095605,-0.142667504,-0.920818754,0.290034611,-1.120575905,0.086593613,0.097513727,0.071143939,0.081773584,0.134042547,0.143418393
Polynorbornenes,,Ethylene-norbornene (52 mol% norbornene),10.2,,1.02,0.13,2.36,,,Hu 2006,http://www.sciencedirect.com/science/article/pii/S0376738805006071,1.008600172,,0.008600172,-0.886056648,0.372912003,,1.008600172,0.983395621,0.008600172,-0.886056648,0.372912003,-0.913685261,0.086689252,0.096903335,0.071118342,0.08107485,0.133478446,0.143366202
Polynorbornenes,,Ethylene-norbornene (54 mol% norbornene),9.8,,1.25,0.2,4.08,,,Hu 2006,http://www.sciencedirect.com/science/article/pii/S0376738805006071,0.991226076,,0.096910013,-0.698970004,0.610660163,,0.991226076,0.998595403,0.096910013,-0.698970004,0.610660163,-0.632849628,0.086644124,0.097009233,0.071058385,0.081265779,0.13353378,0.142926713
Polynorbornenes,,Ethylene-norbornene (66 mol% norbornene),8.9,,2.39,0.43,7.01,,,Hu 2006,http://www.sciencedirect.com/science/article/pii/S0376738805006071,0.949390007,,0.378397901,-0.366531544,0.845718018,,0.949390007,1.041324584,0.378397901,-0.366531544,0.845718018,-0.081575071,0.086362315,0.096194276,0.070806911,0.080698274,0.132640816,0.142484043
