Repository: qyuan7/polymer_permeability_imputation

# polymer_permeability_imputation
Code for imputation of gas permeability database with missing values

File: Datasets/Database_BLR_std.csv (part 9 of 12)
Polymer Type,Unnamed: 1,Polymer,He,H2,O2,N2,CO2,CH4,Unnamed: 18,Unnamed: 19,Unnamed: 20,log10_He,log10_H2,log10_O2,log10_N2,log10_CO2,log10_CH4,log10_He_Bayesian,log10_H2_Bayesian,log10_O2_Bayesian,log10_N2_Bayesian,log10_CO2_Bayesian,log10_CH4_Bayesian,log10_He_Bayesian_std,log10_H2_Bayesian_std,log10_O2_Bayesian_std,log10_N2_Bayesian_std,log10_CH4_Bayesian_std,log10_CO2_Bayesian_std
Polynorbornenes,PNB,,,21,2.8,1.5,15.4,2.5,,Finkelshtein 1991,http://dx.doi.org/10.1002/macp.1991.021920101,,1.322219295,0.447158031,0.176091259,1.187520721,0.397940009,1.29221625,1.322219295,0.447158031,0.176091259,1.187520721,0.397940009,0.087154825,0.098758402,0.070670842,0.082811365,0.134463531,0.143223031
Polynorbornenes,,Poly(5-trimethylsilylnorbornene),,140,30,7.2,89,17,,Finkelshtein 1991,http://dx.doi.org/10.1002/macp.1991.021920101,,2.146128036,1.477121255,0.857332496,1.949390007,1.230448921,1.932303197,2.146128036,1.477121255,0.857332496,1.949390007,1.230448921,0.087145739,0.098202259,0.071513832,0.081582693,0.133553586,0.144328942
Polynorbornenes,,"Poly[5-(1,1,3,3-tetramethyl-1,3-disilabutylnorbornene]",,73,16,3.7,67,8.5,,Finkelshtein 1991,http://dx.doi.org/10.1002/macp.1991.021920101,,1.86332286,1.204119983,0.568201724,1.826074803,0.929418926,1.67703964,1.86332286,1.204119983,0.568201724,1.826074803,0.929418926,0.087136787,0.098135442,0.071466461,0.081653478,0.133941062,0.143723809
Polynorbornenes,PPNDI,,,11,1.44,0.31,11.44,0.54,,Bierbrauer 2010,http://www.sciencedirect.com/science/article/pii/S0376738810005004,,1.041392685,0.158362492,-0.508638306,1.058426024,-0.26760624,0.966235607,1.041392685,0.158362492,-0.508638306,1.058426024,-0.26760624,0.087700393,0.09899528,0.071504017,0.082414353,0.135225269,0.143004953
Polynorbornenes,P5FPNDI,,,38.5,6.08,1.55,25.17,1.37,,Bierbrauer 2010,http://www.sciencedirect.com/science/article/pii/S0376738810005004,,1.58546073,0.783903579,0.190331698,1.400883216,0.136720567,1.594431648,1.58546073,0.783903579,0.190331698,1.400883216,0.136720567,0.086493158,0.097422978,0.071048879,0.081954553,0.134437276,0.142608624
Polynorbornenes,PB3FMPNDI,,,57.4,13.53,4.2,67.26,4.28,,Bierbrauer 2010,http://www.sciencedirect.com/science/article/pii/S0376738810005004,,1.758911892,1.131297797,0.62324929,1.827756863,0.631443769,1.736257009,1.758911892,1.131297797,0.62324929,1.827756863,0.631443769,0.086368871,0.097170171,0.070985477,0.081967887,0.134544267,0.142058365
Polynorbornenes,P5FPNDI/PPNDI,,,19.5,2.66,0.59,16.51,0.64,,Bierbrauer 2010,http://www.sciencedirect.com/science/article/pii/S0376738810005004,,1.290034611,0.424881637,-0.229147988,1.217747073,-0.193820026,1.272316455,1.290034611,0.424881637,-0.229147988,1.217747073,-0.193820026,0.087134563,0.098260143,0.07130261,0.082272428,0.135142402,0.142647641
Polynorbornenes,P5FPONDI,,,22.9,3.55,1.08,16.3,1.13,,Bierbrauer 2010,http://www.sciencedirect.com/science/article/pii/S0376738810005004,,1.359835482,0.550228353,0.033423755,1.212187604,0.053078443,1.381370393,1.359835482,0.550228353,0.033423755,1.212187604,0.053078443,0.08644366,0.097462514,0.070893018,0.0820212,0.134176159,0.142407525
Polynorbornenes,Poly(3-TCNS),Poly(3-tricyclonone),930,2060,990,390,5300,1010,,Gringolts 2010,http://dx.doi.org/10.1021/ma100656e,2.968482949,3.31386722,2.995635195,2.591064607,3.72427587,3.004321374,2.968482949,3.31386722,2.995635195,2.591064607,3.72427587,3.004321374,0.087388533,0.098937778,0.071762014,0.082415501,0.135395137,0.143996302
Polynorbornenes,"Poly(3,4-TCNS/2)",,1890,4090,2380,1240,11280,3320,,Gringolts 2010,http://dx.doi.org/10.1021/ma100656e,3.276461804,3.611723308,3.376576957,3.093421685,4.0523091,3.521138084,3.276461804,3.611723308,3.376576957,3.093421685,4.0523091,3.521138084,0.087145628,0.098988235,0.071764112,0.082562691,0.135273866,0.144267222
Polynorbornenes,PTCNSi6,Poly(trimethylsiloxy)silyl)-tricyclonone,420,690,295,100,1160,300,,Bermeshev 2013,http://dx.doi.org/10.1021/ma4021278,2.62324929,2.838849091,2.469822016,2,3.064457989,2.477121255,2.62324929,2.838849091,2.469822016,2,3.064457989,2.477121255,0.087025519,0.099037785,0.072148896,0.082038305,0.134525435,0.145027413
Polynorbornenes,PTCNSi6-H,Poly(trimethylsiloxy)silyl)-tricyclonone hydrogenated,300,460,220,75,840,215,,Bermeshev 2013,http://dx.doi.org/10.1021/ma4021278,2.477121255,2.662757832,2.342422681,1.875061263,2.924279286,2.33243846,2.477121255,2.662757832,2.342422681,1.875061263,2.924279286,2.33243846,0.08667048,0.098301176,0.071919269,0.081763086,0.134181955,0.144423034
Polynorbornenes,APNSi,Addition-polymerized polynorbornenes containing Si(CH3)3,,,,,,790,,Finkelshtein 2006,http://dx.doi.org/10.1021/ma061215h,,,,,,2.897627091,2.967585664,3.297393498,2.968147792,2.585581842,3.626328349,2.897627091,0.087141485,0.098294186,0.071444923,0.082273916,0.135177633,0.143498264
Polynorbornenes,PTMSN,Poly(trimethylsilyl norborene),5100,6700,1700,2500,250,1390,,Starannikova 2008,http://dx.doi.org/10.1016/j.memsci.2008.06.009,3.707570176,3.826074803,3.230448921,3.397940009,2.397940009,3.1430148,3.707570176,3.826074803,3.230448921,3.397940009,2.397940009,3.1430148,0.088413929,0.097811839,0.071679213,0.083666815,0.135524348,0.144771019
Polynorbornenes,Polynorbornene,Polynorbornene with SiMe3,,,,,,1010,,Yampolskii 2014,http://dx.doi.org/10.1016/j.memsci.2013.11.002,,,,,,3.004321374,3.018709697,3.359542061,3.051636093,2.679888671,3.711067422,3.004321374,0.087151014,0.098303352,0.071452329,0.08228273,0.135197386,0.143510684
Polynorbornenes,Polynorbornene,Polynorbornene with SiMe3,,,,,,3300,,Yampolskii 2014,http://dx.doi.org/10.1016/j.memsci.2013.11.002,,,,,,3.51851394,3.265092137,3.659055102,3.453991896,3.134382289,4.119451083,3.51851394,0.087202335,0.098352587,0.071490944,0.082328958,0.135300278,0.143576688
Polynorbornenes,Polynorbornene,Polynorbornene with Ge(CH3)3,,,,,,620,,Yampolskii 2014,http://dx.doi.org/10.1016/j.memsci.2013.11.002,,,,,,2.792391689,2.917160674,3.236094721,2.885801065,2.492564514,3.542747952,2.792391689,0.087132463,0.0982855,0.071437822,0.082265485,0.13515869,0.143486442
Polynorbornenes,Polynorbornene,Polynorbornene with Si(OSiMe3)3,,,,,,1250,,Yampolskii 2014,http://dx.doi.org/10.1016/j.memsci.2013.11.002,,,,,,3.096910013,3.063074817,3.4134742,3.124086725,2.761727555,3.784603467,3.096910013,0.087159596,0.098311598,0.071458925,0.082290596,0.135214972,0.143521818
Polyolefins,,HDPE (density = 0.964 g/cc),1.14,,0.405,0.139,,0.39,,Michaels 1961,http://dx.doi.org/10.1002/pol.1961.1205015412,0.056904851,,-0.392544977,-0.8569852,,-0.408935393,0.056904851,0.092248731,-0.392544977,-0.8569852,0.41077593,-0.408935393,0.085912084,0.095282263,0.070196163,0.080902576,0.132220487,0.140382069
Polyolefins,,LDPE (density = 0.914 g/cc),4.94,,2.9,0.974,12.63,2.9,,Michaels 1961,http://dx.doi.org/10.1002/pol.1961.1205015412,0.693726949,,0.462397998,-0.011441043,1.101403351,0.462397998,0.693726949,0.817395303,0.462397998,-0.011441043,1.101403351,0.462397998,0.085695833,0.095005544,0.070203069,0.08059253,0.13189293,0.140762395
Polyolefins,,Hydrogenated polybutadiene (density = 0.894 g/cc),15.8,,11.3,4,48.4,13,,Michaels 1961,http://dx.doi.org/10.1002/pol.1961.1205015412,1.198657087,,1.053078443,0.602059991,1.684845362,1.113943352,1.198657087,1.387373358,1.053078443,0.602059991,1.684845362,1.113943352,0.085976781,0.095725422,0.070486436,0.08082699,0.132264849,0.141462492
Polyolefins,,Polyethylene(density=0.967 g/cc),,,0.47,0.15,,,,Michaels 1959,http://dx.doi.org/10.1002/pol.1959.1204113805,,,-0.327902142,-0.823908741,,,0.782410136,0.643646013,-0.327902142,-0.823908741,0.311187131,-0.838936918,0.086202784,0.097201927,0.070641306,0.081944896,0.133573725,0.142248951
Polyolefins,,Polyethylene(density=0.964 g/cc),,,0.57,0.185,,,,Michaels 1959,http://dx.doi.org/10.1002/pol.1959.1204113805,,,-0.244125144,-0.732828272,,,0.836700142,0.708907354,-0.244125144,-0.732828272,0.395506331,-0.738746167,0.086204726,0.097205578,0.070646093,0.081946326,0.13358467,0.14225348
Polyolefins,,Polyethylene(density=0.954 g/cc),2.5,,0.9,0.29,1.6,,,Michaels 1959,http://dx.doi.org/10.1002/pol.1959.1204113805,0.397940009,,-0.045757491,-0.537602002,0.204119983,,0.397940009,0.395386578,-0.045757491,-0.537602002,0.204119983,-0.079906002,0.08516852,0.094366902,0.070037885,0.080026794,0.130431267,0.141226736
Polyolefins,,Polyethylene(density=0.943 g/cc),3.8,,1.5,0.48,2,,,Michaels 1959,http://dx.doi.org/10.1002/pol.1959.1204113805,0.579783597,,0.176091259,-0.318758763,0.301029996,,0.579783597,0.580312399,0.176091259,-0.318758763,0.301029996,0.114559054,0.085123533,0.094246113,0.070022931,0.07992754,0.130331704,0.141313435
Polyolefins,,Polypropylene (Polybond 3002),,,1.02,,,,,Lin 2010,http://www.sciencedirect.com/science/article/pii/S0032386110008542,,,0.008600172,,,,1.136759015,1.079266318,0.008600172,-0.744196575,0.627609564,-0.848839958,0.087004511,0.098137335,0.071282184,0.082100243,0.134717938,0.143271676
Polyolefins,,BOPP biax. oriented polypropylene,,,0.635,,,,,Lin 2010,http://www.sciencedirect.com/science/article/pii/S0032386110008542,,,-0.197226275,,,,1.005902584,0.922142371,-0.197226275,-0.973261115,0.420038144,-1.102625893,0.087004583,0.098132099,0.071274752,0.082094859,0.13469256,0.143264547
Polyolefins,,HDPE (0.964 g/cc density),,,0.4,,1.8,,,Allen 1977,http://www.sciencedirect.com/science/article/pii/S037673880083241X,,,-0.397940009,,0.255272505,,0.861213137,0.762171516,-0.397940009,-1.193505253,0.255272505,-1.32764919,0.087107821,0.098268219,0.071302224,0.082162353,0.134820454,0.143225844
Polyolefins,,Polypropylene (0.907 g/cc density),,,2.2,,9.2,,,Allen 1977,http://www.sciencedirect.com/science/article/pii/S037673880083241X,,,0.342422681,,0.963787827,,1.349209686,1.334187997,0.342422681,-0.372725751,0.963787827,-0.437521835,0.087003267,0.098142266,0.071294925,0.082108198,0.134757386,0.143290761
Polyolefins,,LDPE (0.922 g/cc density),,,6.9,,28,,,Allen 1977,http://www.sciencedirect.com/science/article/pii/S037673880083241X,,,0.838849091,,1.447158031,,1.672654359,1.716247218,0.838849091,0.178311683,1.447158031,0.164275012,0.086972928,0.098105387,0.071306832,0.082099705,0.134772567,0.143346051
Polyolefins,,Poly(4-methyl pentene-1),,,32.3,,92.6,,,Allen 1977,http://www.sciencedirect.com/science/article/pii/S037673880083241X,,,1.509202522,,1.966610987,,2.169899822,2.256062695,1.509202522,0.911326001,1.966610987,0.897408179,0.086676176,0.097677884,0.071248758,0.081902985,0.134390135,0.14358054
Polyolefins,,Sndiotactic polypropylene (sPP),,,1.8,0.5,,,,Vanegas 2010,http://www.sciencedirect.com/science/article/pii/S0376738809007753,,,0.255272505,-0.301029996,,,1.213263407,1.165320409,0.255272505,-0.301029996,0.889489843,-0.301665741,0.086490729,0.097552248,0.070905871,0.082000509,0.134034319,0.142631961
Polyolefins,sPP CsP-H1,,,,2.5,0.8,,,,Vanegas 2010,http://www.sciencedirect.com/science/article/pii/S0376738809007753,,,0.397940009,-0.096910013,,,1.282368263,1.246736144,0.397940009,-0.096910013,1.036894001,-0.060409751,0.086374736,0.097417135,0.070814359,0.08198604,0.13388793,0.142487142
Polyolefins,sPP CsP-H2,,,,3.1,0.8,,,,Vanegas 2010,http://www.sciencedirect.com/science/article/pii/S0376738809007753,,,0.491361694,-0.096910013,,,1.391288493,1.381095842,0.491361694,-0.096910013,1.123018597,-0.095053813,0.086653344,0.097745247,0.071040279,0.082039924,0.134288393,0.142844863
Polyolefins,sPP CsP-H3,,,,8.1,2.7,,,,Vanegas 2010,http://www.sciencedirect.com/science/article/pii/S0376738809007753,,,0.908485019,0.431363764,,,1.625972845,1.66068279,0.908485019,0.431363764,1.548659843,0.51156997,0.086482616,0.097549387,0.07091558,0.082026298,0.134096352,0.142636972
Polyolefins,sPP CsP-H4,,,,14.5,4.9,,,,Vanegas 2010,http://www.sciencedirect.com/science/article/pii/S0376738809007753,,,1.161368002,0.69019608,,,1.797515988,1.867435952,1.161368002,0.69019608,1.801927196,0.790801404,0.08655078,0.097631392,0.070975597,0.082052381,0.134221852,0.142729843
Polyolefins,sPP CsP-01,,,,3.5,0.9,,,,Vanegas 2010,http://www.sciencedirect.com/science/article/pii/S0376738809007753,,,0.544068044,-0.045757491,,,1.428372646,1.425881768,0.544068044,-0.045757491,1.175587704,-0.040882079,0.086675506,0.097771718,0.071058715,0.082046543,0.134325602,0.142874402
Polyolefins,sPP CsP-02,,,,4.9,1.4,,,,Vanegas 2010,http://www.sciencedirect.com/science/article/pii/S0376738809007753,,,0.69019608,0.146128036,,,1.507339923,1.519692916,0.69019608,0.146128036,1.325230268,0.181459258,0.086592625,0.097677084,0.070998558,0.082036316,0.134226492,0.142772812
Polyolefins,sPP CsP-03,,,,8.7,2.9,,,,Vanegas 2010,http://www.sciencedirect.com/science/article/pii/S0376738809007753,,,0.939519253,0.462397998,,,1.647372697,1.686498601,0.939519253,0.462397998,1.579684445,0.544785548,0.08649261,0.097561419,0.070924357,0.082029658,0.134114007,0.142650475
Polyolefins,sPP CsP-04,,,,21.6,7.8,,,,Vanegas 2010,http://www.sciencedirect.com/science/article/pii/S0376738809007753,,,1.334453751,0.892094603,,,1.903143616,1.993946411,1.334453751,0.892094603,1.977200829,1.017575835,0.086533615,0.097611403,0.07096458,0.082059533,0.134217242,0.142711043
Polyolefins,,Ethylene-vinyl acetate (28 wt.% VAc),,,3.95,1.27,18,3.15,,Sadeghi 2008,http://www.sciencedirect.com/science/article/pii/S0376738808005115,,,0.596597096,0.103803721,1.255272505,0.498310554,1.181136231,1.270630652,0.596597096,0.103803721,1.255272505,0.498310554,0.086608509,0.097537124,0.071020243,0.081629753,0.133129969,0.142893163
Polyolefins,PE,Poly(ethylene),,,,,18,4.8,,Stern 1983,http://dx.doi.org/10.1002/pol.1983.180210311,,,,,1.255272505,0.681241237,1.326811793,1.371850602,0.744531536,0.343397237,1.255272505,0.681241237,0.085994928,0.096763712,0.070721543,0.081420797,0.132426315,0.142656799
Polyolefins,PETP,Poly(ethylene tere phthalate),,,,,,3,,Ilinitsch 1992,http://dx.doi.org/10.1016/0376-7388(92)80085-X,,,,,,0.477121255,1.807767002,1.887468281,1.074101407,0.446102339,1.70390648,0.477121255,0.087028947,0.098183528,0.071333001,0.082145975,0.134877596,0.143334454
Polyolefins,PEHP,Poly(ethylene) HP,,,,,,140,,Ilinitsch 1992,http://dx.doi.org/10.1016/0376-7388(92)80085-X,,,,,,2.146128036,2.607494556,2.859651331,2.380099604,1.921333567,3.029470371,2.146128036,0.08708528,0.098239875,0.071398663,0.082219417,0.135054092,0.143423204
Polyphosphazenes,,Poly[bis(phenoxy)phosphazene],6.01,,2.11,2.26,,,,McCaffrey 1988,http://dx.doi.org/10.1080/01496398808075653,0.778874472,,0.324282455,0.354108439,,,0.778874472,0.731209321,0.324282455,0.354108439,1.06010262,0.798557963,0.085697919,0.096136524,0.069920563,0.081788017,0.132492034,0.141206922
Polyphosphazenes,,Poly(di-n-butoxyphosphazene),84.7,170,128,55.9,647,196,,Hirose 1991,http://dx.doi.org/10.1002/app.1991.070430506,1.92788341,2.230448921,2.10720997,1.747411808,2.810904281,2.292256071,1.92788341,2.230448921,2.10720997,1.747411808,2.810904281,2.292256071,0.086141319,0.095986079,0.070633222,0.081104357,0.133023539,0.141463776
Polyphosphazenes,,Poly(diisobutoxyphosphazene),67.1,167,86.6,31.7,395,98.7,,Hirose 1991,http://dx.doi.org/10.1002/app.1991.070430506,1.82672252,2.222716471,1.937517892,1.501059262,2.596597096,1.994317153,1.82672252,2.222716471,1.937517892,1.501059262,2.596597096,1.994317153,0.08641422,0.095810585,0.070354569,0.081063963,0.132890907,0.141348363
Polyphosphazenes,,Poly(di-sec-butoxyphosphazene),106,95,40.7,13.4,177,39.1,,Hirose 1991,http://dx.doi.org/10.1002/app.1991.070430506,2.025305865,1.977723605,1.609594409,1.127104798,2.247973266,1.592176757,2.025305865,1.977723605,1.609594409,1.127104798,2.247973266,1.592176757,0.086413201,0.099185756,0.072840424,0.082159146,0.134716173,0.145769296
Polyphosphazenes,,Poly(di-neopentyloxyphosphazene),60.2,65.7,15.4,3.46,48.7,7.51,,Hirose 1991,http://dx.doi.org/10.1002/app.1991.070430506,1.779596491,1.81756537,1.187520721,0.539076099,1.687528961,0.875639937,1.779596491,1.81756537,1.187520721,0.539076099,1.687528961,0.875639937,0.086766445,0.09855833,0.072070143,0.081610502,0.13388979,0.144977255
Polyphosphazenes,,Poly(dimethyl phosphazene),,,3.53,1.27,29.4,,,Masuda 1990,http://dx.doi.org/10.1021/ma00225a003,,,0.547774705,0.103803721,1.46834733,,1.245694465,1.304507599,0.547774705,0.103803721,1.46834733,0.306519718,0.087250472,0.098581802,0.071066193,0.082616053,0.135172007,0.142227578
Polyphosphazenes,,Poly(methylphenyl phosphazene),,,1.8,0.6,6.5,0.7,,Wisian-Neilson 1996,http://dx.doi.org/10.1021/ma950788j,,,0.255272505,-0.22184875,0.812913357,-0.15490196,1.160382112,1.098220688,0.255272505,-0.22184875,0.812913357,-0.15490196,0.086096806,0.09701457,0.070699489,0.081754959,0.133277503,0.142474314
Polyphosphazenes,,Poly(bis(trifluoroethoxy)phosphazene,94.6,63.2,35.4,14.7,196.3,19,,Hirose 1989,http://dx.doi.org/10.1002/app.1989.070380504,1.975891136,1.800717078,1.549003262,1.167317335,2.2929203,1.278753601,1.975891136,1.800717078,1.549003262,1.167317335,2.2929203,1.278753601,0.085773718,0.097365464,0.072153091,0.082451638,0.135720406,0.143249188
Polyphosphazenes,,Poly(bis(trifluoroethoxy)phosphazene,,130,77,35,470,41,,Nagai 2000,http://www.sciencedirect.com/science/article/pii/S0376738800003331,,2.113943352,1.886490725,1.544068044,2.672097858,1.612783857,2.064932197,2.113943352,1.886490725,1.544068044,2.672097858,1.612783857,0.086002174,0.096265986,0.070899124,0.081914787,0.134716238,0.140986748
Polyphosphazenes,,Poly(bis-(phenoxy)phosphazene),,7.5,2.1,1.3,4.8,1.2,,Orme 2004,http://www.sciencedirect.com/science/article/pii/S037673880400198X,,0.875061263,0.322219295,0.113943352,0.681241237,0.079181246,1.109013006,0.875061263,0.322219295,0.113943352,0.681241237,0.079181246,0.084649827,0.094819842,0.070020977,0.081184364,0.131973033,0.141163688
Polyphosphazenes,,Poly(bis-(4-t-butylphenoxy)phosphazene,,23,8.2,2.4,17,1.7,,Orme 2004,http://www.sciencedirect.com/science/article/pii/S037673880400198X,,1.361727836,0.913813852,0.380211242,1.230448921,0.230448921,1.529397695,1.361727836,0.913813852,0.380211242,1.230448921,0.230448921,0.084952491,0.094552874,0.070492114,0.08084411,0.132801869,0.141556311
Polyphosphazenes,PDTBP polyphosphazene,,,75,11,3,27,5,,Orme 2004,http://www.sciencedirect.com/science/article/pii/S037673880400198X,,1.875061263,1.041392685,0.477121255,1.431363764,0.698970004,1.765187822,1.875061263,1.041392685,0.477121255,1.431363764,0.698970004,0.086858305,0.098010673,0.071265661,0.081783485,0.133287649,0.144217567
Polyphosphazenes,,Polyfluoroalkoxyphosphazene,,,,25.52,336.4,,,Ostwal 2009,http://www.sciencedirect.com/science/article/pii/S0376738809005924,,,,1.40688067,2.526855987,,2.340264137,2.514855813,1.911666089,1.40688067,2.526855987,1.534609534,0.086866948,0.09798669,0.07126818,0.082127114,0.134755392,0.143289817
Polyphosphazenes,PZ,Polyphosphazene 4,21.1,,10.4,3.4,72.6,9,,Allcock 1993,http://dx.doi.org/10.1021/ma00059a003,1.324282455,,1.017033339,0.531478917,1.860936621,0.954242509,1.324282455,1.514670184,1.017033339,0.531478917,1.860936621,0.954242509,0.086869142,0.097367367,0.070966837,0.081742973,0.13397907,0.141936266
Polyphosphazenes,PZ,Polyphosphazene 5,268,,116,51.9,578,57.7,,Allcock 1993,http://dx.doi.org/10.1021/ma00059a003,2.428134794,,2.064457989,1.715167358,2.761927838,1.761175813,2.428134794,2.576341955,2.064457989,1.715167358,2.761927838,1.761175813,0.086607244,0.097608445,0.070901952,0.082332381,0.134956516,0.142276218
Polyphosphazenes,PZ,Polyphosphazene 6,10.3,,2.2,0.6,17.2,1.4,,Allcock 1993,http://dx.doi.org/10.1021/ma00059a003,1.012837225,,0.342422681,-0.22184875,1.235528447,0.146128036,1.012837225,1.117987576,0.342422681,-0.22184875,1.235528447,0.146128036,0.087519627,0.098828859,0.071382553,0.082323151,0.134708239,0.142962858
Polyphosphazenes,PZ,Polyphosphazene 7,5.8,,0.91,0.18,4.1,0.35,,Allcock 1993,http://dx.doi.org/10.1021/ma00059a003,0.763427994,,-0.040958608,-0.744727495,0.612783857,-0.455931956,0.763427994,0.806382411,-0.040958608,-0.744727495,0.612783857,-0.455931956,0.086889891,0.097594634,0.071177415,0.081464567,0.133416644,0.143012043
Polyphosphazenes,PZ,Polyphosphazene 8,61.8,,30.7,9.4,11.6,23.3,,Allcock 1993,http://dx.doi.org/10.1021/ma00059a003,1.790988475,,1.487138375,0.973127854,1.064457989,1.367355921,1.790988475,1.843519191,1.487138375,0.973127854,1.064457989,1.367355921,0.086463525,0.09626583,0.071057076,0.080529594,0.131457526,0.143470574
Polyphosphazenes,PZ,Polyphosphazene 9,20.7,,7.8,2.2,44.8,5.8,,Allcock 1993,http://dx.doi.org/10.1021/ma00059a003,1.315970345,,0.892094603,0.342422681,1.651278014,0.763427994,1.315970345,1.487003937,0.892094603,0.342422681,1.651278014,0.763427994,0.08695638,0.097700481,0.071153188,0.081680941,0.133787216,0.142686883
Polyphosphazenes,PZ,Polyphosphazene 10,10.5,,1.3,0.31,5.6,0.43,,Allcock 1993,http://dx.doi.org/10.1021/ma00059a003,1.021189299,,0.113943352,-0.508638306,0.748188027,-0.366531544,1.021189299,1.012523685,0.113943352,-0.508638306,0.748188027,-0.366531544,0.086692136,0.097711394,0.071080931,0.081805831,0.133733647,0.142977986
Polyphosphazenes,PZ,NP(O(CH2CH2O)2CH3)2 polyphosphazene,17,25,7,4,250,11,,Orme 2001,http://www.sciencedirect.com/science/article/pii/S0376738800006906,1.230448921,1.397940009,0.84509804,0.602059991,2.397940009,1.041392685,1.230448921,1.397940009,0.84509804,0.602059991,2.397940009,1.041392685,0.090181153,0.102710015,0.072081754,0.085120947,0.140070894,0.141745774
Polyphosphazenes,4PP/P-PZ,4PP/P-polyphosphazene 1,84.4,,51.8,20.9,78.6,20.1,,Muldoon 2009,http://www.sciencedirect.com/science/article/pii/S0376738809001318,1.926342447,,1.71432976,1.320146286,1.895422546,1.303196057,1.926342447,1.983410282,1.71432976,1.320146286,1.895422546,1.303196057,0.084766297,0.093611307,0.069737605,0.080359926,0.131579735,0.140540322
Polyphosphazenes,4PP/P-PZ,4PP/P-polyphosphazene 2,51.3,,33.4,13.1,127.9,28.4,,Muldoon 2009,http://www.sciencedirect.com/science/article/pii/S0376738809001318,1.710117365,,1.523746467,1.117271296,2.106870544,1.45331834,1.710117365,1.88407127,1.523746467,1.117271296,2.106870544,1.45331834,0.085839675,0.095799517,0.070471338,0.081080195,0.132683224,0.141539699
Polyphosphazenes,4PP/P-PZ,4PP/P-polyphosphazene 3,35.4,,20.8,7.91,84.4,18.8,,Muldoon 2009,http://www.sciencedirect.com/science/article/pii/S0376738809001318,1.549003262,,1.318063335,0.898176483,1.926342447,1.274157849,1.549003262,1.714030953,1.318063335,0.898176483,1.926342447,1.274157849,0.085947097,0.096002075,0.070534547,0.081112258,0.132663375,0.141661522
Polyphosphazenes,4PP/P-PZ,4PP/P-polyphosphazene 4,24.7,,17.2,6.21,69.9,19.2,,Muldoon 2009,http://www.sciencedirect.com/science/article/pii/S0376738809001318,1.392696953,,1.235528447,0.7930916,1.844477176,1.283301229,1.392696953,1.587224142,1.235528447,0.7930916,1.844477176,1.283301229,0.086027164,0.095966718,0.070575426,0.080930783,0.132388313,0.141746637
Polyphosphazenes,4PP/P-PZ,4PP/P-polyphosphazene 5,25,,13.6,5.99,58,12,,Muldoon 2009,http://www.sciencedirect.com/science/article/pii/S0376738809001318,1.397940009,,1.133538908,0.777426822,1.763427994,1.079181246,1.397940009,1.512427798,1.133538908,0.777426822,1.763427994,1.079181246,0.085624966,0.09544417,0.070238628,0.081079013,0.132501869,0.140940499
Polyphosphazenes,4PP/P-PZ,4PP/P-polyphosphazene 6,17.3,,10.4,4.6,31.6,7.6,,Muldoon 2009,http://www.sciencedirect.com/science/article/pii/S0376738809001318,1.238046103,,1.017033339,0.662757832,1.499687083,0.880813592,1.238046103,1.307870123,1.017033339,0.662757832,1.499687083,0.880813592,0.084934466,0.093994006,0.0697722,0.080489611,0.131566406,0.140126211
Polypropynes & Polyalkynes,PTMSP,Polytrimethylsilylpropyne,6750,17600,9710,6870,37000,18400,,Robeson 1994,http://www.sciencedirect.com/science/article/pii/0032386194906513,3.829303773,4.245512668,3.98721923,3.836956737,4.568201724,4.264817823,3.829303773,4.245512668,3.98721923,3.836956737,4.568201724,4.264817823,0.087554064,0.099694918,0.071750641,0.083094497,0.13557943,0.145202444
Polypropynes & Polyalkynes,PTMSP,Polytrimethylsilylpropyne,6500,16200,10000,6700,33100,16000,,,,3.812913357,4.209515015,4,3.826074803,4.519827994,4.204119983,3.812913357,4.209515015,4,3.826074803,4.519827994,4.204119983,0.087138548,0.098875191,0.071578262,0.082701525,0.135120185,0.144666385
Polypropynes & Polyalkynes,,Poly(ethyldimethylsilylpropyne),830,1930,970,490,4600,1200,,Savoca 1993,http://dx.doi.org/10.1021/ma00075a013,2.919078092,3.285557309,2.986771734,2.69019608,3.662757832,3.079181246,2.919078092,3.285557309,2.986771734,2.69019608,3.662757832,3.079181246,0.086972371,0.097949533,0.071124478,0.082197002,0.13458913,0.143106879
Polypropynes & Polyalkynes,,Poly(n-propyldimethylsilylpropyne),150,250,70,21,230,44,,Savoca 1993,http://dx.doi.org/10.1021/ma00075a013,2.176091259,2.397940009,1.84509804,1.322219295,2.361727836,1.643452676,2.176091259,2.397940009,1.84509804,1.322219295,2.361727836,1.643452676,0.086773218,0.097667709,0.071247863,0.081632007,0.133672201,0.143589541
Polypropynes & Polyalkynes,,Poly(n-butyldimethylsilylpropyne),62,65,29,8,100,17,,Savoca 1993,http://dx.doi.org/10.1021/ma00075a013,1.792391689,1.812913357,1.462397998,0.903089987,2,1.230448921,1.792391689,1.812913357,1.462397998,0.903089987,2,1.230448921,0.085982298,0.096863585,0.071582648,0.08120553,0.133631913,0.143461503
Polypropynes & Polyalkynes,,Poly(n-octyldimethylsilylpropyne),37,47,23,19,100,13,,Savoca 1993,http://dx.doi.org/10.1021/ma00075a013,1.568201724,1.672097858,1.361727836,1.278753601,2,1.113943352,1.568201724,1.672097858,1.361727836,1.278753601,2,1.113943352,0.085284645,0.094028448,0.069188433,0.081033375,0.13245096,0.138851483
Polypropynes & Polyalkynes,,Poly(i-propyldimethylsilylpropyne),680,1650,460,170,2200,360,,Savoca 1993,http://dx.doi.org/10.1021/ma00075a013,2.832508913,3.217483944,2.662757832,2.230448921,3.342422681,2.556302501,2.832508913,3.217483944,2.662757832,2.230448921,3.342422681,2.556302501,0.087788278,0.099076227,0.071455774,0.082622422,0.135355896,0.144140209
Polypropynes & Polyalkynes,,Poly(phenyldimethylsilylpropyne),8.3,14,4.4,1.2,37.6,1.7,,Savoca 1993,http://dx.doi.org/10.1021/ma00075a013,0.919078092,1.146128036,0.643452676,0.079181246,1.575187845,0.230448921,0.919078092,1.146128036,0.643452676,0.079181246,1.575187845,0.230448921,0.086736507,0.095821488,0.070307151,0.081560028,0.134124216,0.139917289
Polypropynes & Polyalkynes,,Poly[1-(p-trimethylsilyl)-phenyl)propane],270,510,240,100,950,200,,Savoca 1993,http://dx.doi.org/10.1021/ma00075a013,2.431363764,2.707570176,2.380211242,2,2.977723605,2.301029996,2.431363764,2.707570176,2.380211242,2,2.977723605,2.301029996,0.086320629,0.096644219,0.070758674,0.081543614,0.133644803,0.142206918
Polypropynes & Polyalkynes,,Polytrimethylsilylpropyne,,23200,12900,9350,43800,23300,,Nagai 1995,http://dx.doi.org/10.1002/polb.1995.090330214,,4.365487985,4.11058971,3.970811611,4.641474111,4.367355921,3.895425516,4.365487985,4.11058971,3.970811611,4.641474111,4.367355921,0.08750795,0.099082103,0.071440377,0.082912738,0.13530967,0.144760868
Polypropynes & Polyalkynes,,Poly(1-phenyl-1-propyne),,118,16.5,3.5,88.6,5.2,,Nagai 1995,http://dx.doi.org/10.1002/polb.1995.090330214,,2.071882007,1.217483944,0.544068044,1.947433722,0.716003344,1.884253519,2.071882007,1.217483944,0.544068044,1.947433722,0.716003344,0.087856717,0.099336939,0.071702516,0.082502131,0.135519699,0.144126883
Polypropynes & Polyalkynes,,Polytrimethylsilylpropyne PTMSP,4100,6900,4000,2000,18000,4200,,Kojima 1985,http://dx.doi.org/10.1002/app.1985.070300427,3.612783857,3.838849091,3.602059991,3.301029996,4.255272505,3.62324929,3.612783857,3.838849091,3.602059991,3.301029996,4.255272505,3.62324929,0.087174866,0.100052647,0.072550133,0.083103441,0.136430826,0.145600961
Polypropynes & Polyalkynes,,Polytrimethylsilylpropyne,3300,7800,4500,2700,29000,6500,,Tsuchihara 1992,http://dx.doi.org/10.1021/ma00047a038,3.51851394,3.892094603,3.653212514,3.431363764,4.462397998,3.812913357,3.51851394,3.892094603,3.653212514,3.431363764,4.462397998,3.812913357,0.087682569,0.099852705,0.071854664,0.083232429,0.136519448,0.144230554
Polypropynes & Polyalkynes,,Poly(p-Me3DPA),1000,2100,1100,520,4700,1500,,Tsuchihara 1992,http://dx.doi.org/10.1021/ma00047a038,3,3.322219295,3.041392685,2.716003344,3.672097858,3.176091259,3,3.322219295,3.041392685,2.716003344,3.672097858,3.176091259,0.087012273,0.098614613,0.071632892,0.082245973,0.134624042,0.144150683
Polypropynes & Polyalkynes,,Poly(m-Me3SiDPA),1000,2100,1200,610,4700,1500,,Tsuchihara 1992,http://dx.doi.org/10.1021/ma00047a038,3,3.322219295,3.079181246,2.785329835,3.672097858,3.176091259,3,3.322219295,3.079181246,2.785329835,3.672097858,3.176091259,0.086649597,0.097729864,0.071230687,0.082003828,0.13424977,0.143348245
Polypropynes & Polyalkynes,,Polytrimethylsilylpropyne,5250,13900,7850,5510,28100,14500,,Nagai 1994,http://dx.doi.org/10.1002/app.1994.070540903,3.720159303,4.1430148,3.894869657,3.741151599,4.44870632,4.161368002,3.720159303,4.1430148,3.894869657,3.741151599,4.44870632,4.161368002,0.087335244,0.099060046,0.071496905,0.082813294,0.135121307,0.144682735
Polypropynes & Polyalkynes,PTMSP (10.8 wt% Br),,1290,2720,1380,660,6660,1650,,Nagai 1994,http://dx.doi.org/10.1002/app.1994.070540903,3.11058971,3.434568904,3.139879086,2.819543936,3.823474229,3.217483944,3.11058971,3.434568904,3.139879086,2.819543936,3.823474229,3.217483944,0.087165419,0.098870949,0.071672648,0.082499537,0.135206289,0.144068263
Polypropynes & Polyalkynes,,Poly[1-(ethylthio)-1-propyne],60,90,30,9,160,20,,Masuda 1990,http://dx.doi.org/10.1021/ma00225a003,1.77815125,1.954242509,1.477121255,0.954242509,2.204119983,1.301029996,1.77815125,1.954242509,1.477121255,0.954242509,2.204119983,1.301029996,0.086722737,0.097500666,0.071228655,0.081690521,0.134118784,0.142655241
Polypropynes & Polyalkynes,,Poly[1-(n-butylthio)-1-propyne],58,69,79,18,160,89,,Masuda 1990,http://dx.doi.org/10.1021/ma00225a003,1.763427994,1.838849091,1.897627091,1.255272505,2.204119983,1.949390007,1.763427994,1.838849091,1.897627091,1.255272505,2.204119983,1.949390007,0.086286248,0.096514134,0.071945322,0.080174375,0.133260587,0.145000578
Polypropynes & Polyalkynes,,Poly[1-(n-hexyllthio)-1-propyne],43,76,38,14,150,45,,Masuda 1990,http://dx.doi.org/10.1021/ma00225a003,1.633468456,1.880813592,1.579783597,1.146128036,2.176091259,1.653212514,1.633468456,1.880813592,1.579783597,1.146128036,2.176091259,1.653212514,0.086098219,0.096005792,0.070598706,0.080938348,0.132496626,0.141837434
Polypropynes & Polyalkynes,,Poly[1-(n-octylthio)-1-propyne],57,91,50,19,180,48,,Masuda 1990,http://dx.doi.org/10.1021/ma00225a003,1.755874856,1.959041392,1.698970004,1.278753601,2.255272505,1.681241237,1.755874856,1.959041392,1.698970004,1.278753601,2.255272505,1.681241237,0.085764389,0.095536328,0.070485372,0.080856928,0.132493426,0.141528339
Polypropynes & Polyalkynes,,Poly[1-(n-decylthio)-1-propyne],42,78,46,16,190,58,,Masuda 1990,http://dx.doi.org/10.1021/ma00225a003,1.62324929,1.892094603,1.662757832,1.204119983,2.278753601,1.763427994,1.62324929,1.892094603,1.662757832,1.204119983,2.278753601,1.763427994,0.086157528,0.095962489,0.07067083,0.080835107,0.132576483,0.141837927
Polypropynes & Polyalkynes,PTMSDA,,1100,2600,1200,560,4900,1600,,Toy 2000,http://pubs3.acs.org/acs/journals/doilookup?in_doi=10.1021/ma991566e,3.041392685,3.414973348,3.079181246,2.748188027,3.69019608,3.204119983,3.041392685,3.414973348,3.079181246,2.748188027,3.69019608,3.204119983,0.087229952,0.098655134,0.071508838,0.08229438,0.13460276,0.144183166
Polypropynes & Polyalkynes,,Polytrimethylgermylpropyne,1400,3400,1800,1000,14000,2700,,Langsam Patent 1988,,3.146128036,3.531478917,3.255272505,3,4.146128036,3.431363764,3.146128036,3.531478917,3.255272505,3,4.146128036,3.431363764,0.087815392,0.099701314,0.071697766,0.083127818,0.13637322,0.143684334
Polypropynes & Polyalkynes,,Polytrimethylsilylpropyne,,15000,9000,6600,27000,15000,,Yampolskii 2001,http://dx.doi.org/10.1021/ma000628u,,4.176091259,3.954242509,3.819543936,4.431363764,4.176091259,3.763011414,4.176091259,3.954242509,3.819543936,4.431363764,4.176091259,0.087006099,0.09835091,0.071250076,0.082567915,0.134729286,0.1442377
Polypropynes & Polyalkynes,PMP,Poly(4-methyl-2-pentyne),2630,5800,2700,1330,10700,2900,,Morisato 1996,http://www.sciencedirect.com/science/article/pii/S0376738896001834,3.419955748,3.763427994,3.431363764,3.123851641,4.029383778,3.462397998,3.419955748,3.763427994,3.431363764,3.123851641,4.029383778,3.462397998,0.087288429,0.099132974,0.071739602,0.082666763,0.135383071,0.144614696
Polypropynes & Polyalkynes,PTBA,Poly(tert-butylacetylene),180,,130,43,560,85,,Morisato 1996,http://www.sciencedirect.com/science/article/pii/S0376738896001834,2.255272505,,2.113943352,1.633468456,2.748188027,1.929418926,2.255272505,2.51002169,2.113943352,1.633468456,2.748188027,1.929418926,0.086574671,0.097024555,0.070998924,0.081579774,0.133979709,0.142503196
Polypropynes & Polyalkynes,PMP,Poly(4-methyl-2-pentyne),,3050,,570,,1550,,Merkel 2002,http://dx.doi.org/10.1021/cm020672j,,3.484299839,,2.755874856,,3.190331698,3.070557112,3.484299839,3.173852054,2.755874856,3.864444243,3.190331698,0.087529429,0.098781415,0.071664726,0.082317218,0.135313109,0.14395973
Polypropynes & Polyalkynes,PMP,Poly(4-methyl-2-pentyne),2700,,,600,,1200,,de Sitter,http://www.sciencedirect.com/science/article/pii/S0376738808004274,3.431363764,,,2.77815125,,3.079181246,3.431363764,3.833788065,3.34603348,2.77815125,3.981172832,3.079181246,0.088427921,0.100401549,0.072446872,0.082889247,0.136807067,0.14572031
Polypropynes & Polyalkynes,PMP,Poly(4-methyl-2-pentyne),2650,5640,2460,1250,9090,2690,,Pinnau 2004,http://www.sciencedirect.com/science/article/pii/S0376738804004107,3.423245874,3.751279104,3.390935107,3.096910013,3.958563883,3.42975228,3.423245874,3.751279104,3.390935107,3.096910013,3.958563883,3.42975228,0.087278166,0.099245781,0.071760993,0.082721342,0.135305448,0.144836402
Polypropynes & Polyalkynes,P5M2H,Poly(5-methyl-2-hexyne),460,750,245,93,900,190,,Pinnau 2004,http://www.sciencedirect.com/science/article/pii/S0376738804004107,2.662757832,2.875061263,2.389166084,1.968482949,2.954242509,2.278753601,2.662757832,2.875061263,2.389166084,1.968482949,2.954242509,2.278753601,0.086912367,0.098607019,0.071629301,0.082212723,0.134519398,0.144310194
Polypropynes & Polyalkynes,P6M2H,Poly(6-methyl-2-heptyne),240,370,130,51,390,112,,Pinnau 2004,http://www.sciencedirect.com/science/article/pii/S0376738804004107,2.380211242,2.568201724,2.113943352,1.707570176,2.591064607,2.049218023,2.380211242,2.568201724,2.113943352,1.707570176,2.591064607,2.049218023,0.086420058,0.097571761,0.071248544,0.081692678,0.13344061,0.143673253
Polypropynes & Polyalkynes,P2H,Poly(2-hexyne),,160,39,12,120,21,,Pinnau 2004,http://dx.doi.org/10.1021/ma0498363,,2.204119983,1.591064607,1.079181246,2.079181246,1.322219295,2.050486635,2.204119983,1.591064607,1.079181246,2.079181246,1.322219295,0.086549138,0.097488871,0.071149986,0.081643719,0.133535564,0.143450865
Polypropynes & Polyalkynes,P2O,Poly(2-octyne),,150,57,21,200,51,,Pinnau 2004,http://dx.doi.org/10.1021/ma0498363,,2.176091259,1.755874856,1.322219295,2.301029996,1.707570176,1.996122097,2.176091259,1.755874856,1.322219295,2.301029996,1.707570176,0.08625051,0.096956589,0.071009609,0.081389368,0.133101428,0.142876588
Polypropynes & Polyalkynes,P2N,Poly(2-nonyne),,140,60,23,230,64,,Pinnau 2004,http://dx.doi.org/10.1021/ma0498363,,2.146128036,1.77815125,1.361727836,2.361727836,1.806179974,1.950982453,2.146128036,1.77815125,1.361727836,2.361727836,1.806179974,0.086259573,0.096926463,0.071010102,0.081357809,0.133062249,0.142757062
Polypropynes & Polyalkynes,P2D,Poly(2-decyne),,150,74,29,290,84,,Pinnau 2004,http://dx.doi.org/10.1021/ma0498363,,2.176091259,1.86923172,1.462397998,2.462397998,1.924279286,1.975846314,2.176091259,1.86923172,1.462397998,2.462397998,1.924279286,0.086170988,0.096736024,0.070989782,0.081280095,0.133038608,0.142595767
Polypropynes & Polyalkynes,P2U,Poly(2-undecyne),,140,71,29,290,83,,Pinnau 2004,http://dx.doi.org/10.1021/ma0498363,,2.146128036,1.851258349,1.462397998,2.462397998,1.919078092,1.954096319,2.146128036,1.851258349,1.462397998,2.462397998,1.919078092,0.086118278,0.096664673,0.070947997,0.081303043,0.1330543,0.142446638
Polypropynes & Polyalkynes,PTMSP,Poly(trimethylsilyl propyne),,,,,,15000,,Merkel 2000,http://dx.doi.org/10.1002/(SICI)1099-0488(20000115)38:2<273::AID-POLB1>3.0.CO;2-X,,,,,,4.176091259,3.580179354,4.042088611,3.968546303,3.715613358,4.64171424,4.176091259,0.08728097,0.098427763,0.071547366,0.082397111,0.135450409,0.143675909
Polypropynes & Polyalkynes,PTMSP,Poly(trimethylsilyl propyne),,,,,,15400,,Pinnau 1996,http://dx.doi.org/10.1016/0376-7388(96)00041-5,,,,,,4.187520721,3.585655938,4.048746181,3.97748986,3.725715833,4.650791783,4.187520721,0.087282466,0.09842919,0.071548416,0.082398385,0.135453202,0.143677781
Polypropynes & Polyalkynes,PTMSP,Polytrimethylsilylpropyne,,15000,9000,6600,27000,15000,,Merkel 2000,http://dx.doi.org/10.1002/(SICI)1099-0488(20000115)38:2<273::AID-POLB1>3.0.CO;2-X,,4.176091259,3.954242509,3.819543936,4.431363764,4.176091259,3.763011414,4.176091259,3.954242509,3.819543936,4.431363764,4.176091259,0.087006099,0.09835091,0.071250076,0.082567915,0.134729286,0.1442377
Polysulfones,PSU,bisphenol-A polysulfone,13,14,1.4,0.25,5.6,0.25,,McHattie 1991,http://www.sciencedirect.com/science/article/pii/003238619190508G,1.113943352,1.146128036,0.146128036,-0.602059991,0.748188027,-0.602059991,1.113943352,1.146128036,0.146128036,-0.602059991,0.748188027,-0.602059991,0.086975767,0.097600337,0.071047138,0.081782678,0.134170659,0.142926269
Polysulfones,TMPSU,tetramethyl bisphenol-A polysulfone,41,,5.6,1.06,21,0.95,,McHattie 1991,http://www.sciencedirect.com/science/article/pii/003238619190508G,1.612783857,,0.748188027,0.025305865,1.322219295,-0.022276395,1.612783857,1.650359644,0.748188027,0.025305865,1.322219295,-0.022276395,0.086949298,0.097880398,0.071295093,0.081935395,0.134669414,0.143319875
Polysulfones,HFPSU,hexafluoro bisphenol-A polysulfone,33,,3.4,0.67,12,0.55,,McHattie 1991,http://www.sciencedirect.com/science/article/pii/003238619190343H,1.51851394,,0.531478917,-0.173925197,1.079181246,-0.259637311,1.51851394,1.50581568,0.531478917,-0.173925197,1.079181246,-0.259637311,0.086874021,0.098001249,0.071284008,0.082029728,0.134585176,0.143469484
Polysulfones,TMHFPSU,tetramethyl hexafluoro bisphenol-A polysulfone,113,,18,4,72,3,,McHattie 1992,http://www.sciencedirect.com/science/article/pii/003238619291070I,2.053078443,,1.255272505,0.602059991,1.857332496,0.477121255,2.053078443,2.114866549,1.255272505,0.602059991,1.857332496,0.477121255,0.087095472,0.098294788,0.071378554,0.082339549,0.135385049,0.143427514
Polysulfones,PSU-F,bisphenol-F polysulfone,10,10.4,1.1,0.2,4.5,0.19,,McHattie 1991,http://www.sciencedirect.com/science/article/pii/003238619190343H,1,1.017033339,0.041392685,-0.698970004,0.653212514,-0.721246399,1,1.017033339,0.041392685,-0.698970004,0.653212514,-0.721246399,0.086775476,0.097162114,0.070875559,0.081651269,0.133979617,0.142450717
Polysulfones,PSU-O,bisphenol-O polysulfone,10,15,1.1,0.196,4.3,0.18,,McHattie 1991,http://www.sciencedirect.com/science/article/pii/003238619190343H,1,1.176091259,0.041392685,-0.707743929,0.633468456,-0.744727495,1,1.176091259,0.041392685,-0.707743929,0.633468456,-0.744727495,0.087332582,0.097017071,0.070545967,0.081869375,0.134106985,0.142477359
Polysulfones,TMPSD-F,tetramethyl bisphenol-F polysulfone,29,14,3.3,0.61,5.5,0.58,,McHattie 1992,http://www.sciencedirect.com/science/article/pii/003238619291070I,1.462397998,1.146128036,0.51851394,-0.214670165,0.740362689,-0.236572006,1.462397998,1.146128036,0.51851394,-0.214670165,0.740362689,-0.236572006,0.085546265,0.096892274,0.072199545,0.081253478,0.133976501,0.145274137
Polysulfones,BIPSU,biphenol polysulfone,12,28,1.3,0.24,5.6,0.25,,Aitken 1992,http://dx.doi.org/10.1021/ma00040a008,1.079181246,1.447158031,0.113943352,-0.619788758,0.748188027,-0.602059991,1.079181246,1.447158031,0.113943352,-0.619788758,0.748188027,-0.602059991,0.088563772,0.097708309,0.070673965,0.082736698,0.135339951,0.14368957
Polysulfones,TMPSU-F,tetramethyl bisphenol-F polysulfone,36,8.1,5.8,1.21,31.8,1.27,,Aitken 1992,http://dx.doi.org/10.1021/ma00040a008,1.556302501,0.908485019,0.763427994,0.08278537,1.50242712,0.103803721,1.556302501,0.908485019,0.763427994,0.08278537,1.50242712,0.103803721,0.086111815,0.098385446,0.075811934,0.083964583,0.140786236,0.14918982
