Repository: qyuan7/polymer_permeability_imputation

# polymer_permeability_imputation
Code for imputation of gas permeability database with missing values

File: Datasets/Database_BLR_std.csv (part 10 of 12)
Polymer Type,Unnamed: 1,Polymer,He,H2,O2,N2,CO2,CH4,Unnamed: 18,Unnamed: 19,Unnamed: 20,log10_He,log10_H2,log10_O2,log10_N2,log10_CO2,log10_CH4,log10_He_Bayesian,log10_H2_Bayesian,log10_O2_Bayesian,log10_N2_Bayesian,log10_CO2_Bayesian,log10_CH4_Bayesian,log10_He_Bayesian_std,log10_H2_Bayesian_std,log10_O2_Bayesian_std,log10_N2_Bayesian_std,log10_CH4_Bayesian_std,log10_CO2_Bayesian_std
Polysulfones,"1,5-NPSU","1,5-dihydroxynaphthalene polysulfone",9.4,,0.42,0.057,1.6,0.036,,Aitken 1993,http://dx.doi.org/10.1002/polb.1993.090310816,0.973127854,,-0.37675071,-1.244125144,0.204119983,-1.443697499,0.973127854,0.86271162,-0.37675071,-1.244125144,0.204119983,-1.443697499,0.087306822,0.098615257,0.071522572,0.082226164,0.135086477,0.143883396
Polysulfones,PSU-P,bisphenol-P polysulfone,14,36,1.8,0.32,6.8,0.34,,Aitken 1992,http://dx.doi.org/10.1021/ma00039a018,1.146128036,1.556302501,0.255272505,-0.494850022,0.832508913,-0.468521083,1.146128036,1.556302501,0.255272505,-0.494850022,0.832508913,-0.468521083,0.08845185,0.09727982,0.07065108,0.082587428,0.135133495,0.143637452
Polysulfones,TMPSU-P,tetramethyl bisphenol-P polysulfone,32,,3.2,0.57,13.2,0.6,,Aitken 1992,http://dx.doi.org/10.1021/ma00039a018,1.505149978,,0.505149978,-0.244125144,1.120573931,-0.22184875,1.505149978,1.532131264,0.505149978,-0.244125144,1.120573931,-0.22184875,0.087470948,0.099082702,0.071703117,0.082324645,0.135089623,0.144333385
Polysulfones,DMPSU,dimethyl bisphenol-A polysulfone,12,11,0.64,0.091,2.1,0.07,,McHattie 1991,http://www.sciencedirect.com/science/article/pii/003238619190508G,1.079181246,1.041392685,-0.193820026,-1.040958608,0.322219295,-1.15490196,1.079181246,1.041392685,-0.193820026,-1.040958608,0.322219295,-1.15490196,0.087416623,0.098584595,0.071444328,0.082125045,0.134672618,0.144156693
Polysulfones,HMBIPSU,hexamethyl bisphenol polysulfone,53,63,6,1.2,25.5,0.94,,Aitken 1992,http://dx.doi.org/10.1021/ma00040a008,1.72427587,1.799340549,0.77815125,0.079181246,1.40654018,-0.026872146,1.72427587,1.799340549,0.77815125,0.079181246,1.40654018,-0.026872146,0.087439134,0.098588713,0.071302433,0.082439271,0.135344662,0.143559438
Polysulfones,PSU-Z,bisphenol-Z polysulfone,11.7,11.7,0.74,0.11,2.54,0.1,,Aitken 1992,http://dx.doi.org/10.1021/ma00039a018,1.068185862,1.068185862,-0.13076828,-0.958607315,0.404833717,-1,1.068185862,1.068185862,-0.13076828,-0.958607315,0.404833717,-1,0.087462831,0.098556169,0.071405405,0.082078365,0.134519368,0.144096106
Polysulfones,DMPSU-Z,dimethyl bisphenol-z polysulfone,11,9.2,0.41,0.057,1.4,0.041,,Aitken 1992,http://dx.doi.org/10.1021/ma00039a018,1.041392685,0.963787827,-0.387216143,-1.244125144,0.146128036,-1.387216143,1.041392685,0.963787827,-0.387216143,-1.244125144,0.146128036,-1.387216143,0.087742206,0.099439081,0.071706353,0.08251853,0.135151845,0.144858525
Polysulfones,PSU-AP,bisphenol acetophenone polysulfone,13.3,,1.56,0.278,8.12,0.32,,Aguilar-Vega 1993,http://dx.doi.org/10.1002/polb.1993.090311116,1.123851641,,0.193124598,-0.555955204,0.909556029,-0.494850022,1.123851641,1.151597739,0.193124598,-0.555955204,0.909556029,-0.494850022,0.087260695,0.098298242,0.071381256,0.082052376,0.134795792,0.143171074
Polysulfones,FBPSU,fluorene bisphenol polysulfone,21.3,,2.76,0.484,13.8,0.531,,Aguilar-Vega 1993,http://dx.doi.org/10.1002/polb.1993.090311116,1.328379603,,0.440909082,-0.315154638,1.139879086,-0.274905479,1.328379603,1.379499091,0.440909082,-0.315154638,1.139879086,-0.274905479,0.087328686,0.098397839,0.07145316,0.08209706,0.134997473,0.143341475
Polysulfones,PSU-M,bisphenol-M polysulfone,11.7,10.6,0.69,0.11,2.8,0.11,,Aitken 1992,http://dx.doi.org/10.1021/ma00039a018,1.068185862,1.025305865,-0.161150909,-0.958607315,0.447158031,-0.958607315,1.068185862,1.025305865,-0.161150909,-0.958607315,0.447158031,-0.958607315,0.087564361,0.099279573,0.071709335,0.082363546,0.13490486,0.144523311
Polysulfones,TMPSU-M,tetramethyl bisphenol-M polysulfone,21,20,1.8,0.28,7,0.28,,Aitken 1992,http://dx.doi.org/10.1021/ma00039a018,1.322219295,1.301029996,0.255272505,-0.552841969,0.84509804,-0.552841969,1.322219295,1.301029996,0.255272505,-0.552841969,0.84509804,-0.552841969,0.087341077,0.098871729,0.071761377,0.08212544,0.134935769,0.144331534
Polysulfones,"3,4'-PSU","3,4'-polysulfone",9.3,8,0.39,0.066,1.5,0.052,,Aitken 1992,http://dx.doi.org/10.1021/ma00039a018,0.968482949,0.903089987,-0.408935393,-1.180456064,0.176091259,-1.283996656,0.968482949,0.903089987,-0.408935393,-1.180456064,0.176091259,-1.283996656,0.087600595,0.099190643,0.071437238,0.082553246,0.134955613,0.144342753
Polysulfones,PSU,Polysulfone,11,,,,4.7,0.18,,Chiou 1987,http://dx.doi.org/10.1002/polb.1987.090250811,1.041392685,,,,0.672097858,-0.744727495,1.041392685,1.010944252,0.005411033,-0.72425575,0.672097858,-0.744727495,0.08696652,0.09795701,0.071205906,0.081998471,0.134530709,0.142962781
Polysulfones,PESU,Polyethersulfone,8,,,,2.8,0.1,,Chiou 1987,http://dx.doi.org/10.1002/polb.1987.090250811,0.903089987,,,,0.447158031,-1,0.903089987,0.843348379,-0.209518141,-0.957651527,0.447158031,-1,0.086935031,0.097916518,0.071184712,0.081975127,0.13444861,0.142956201
Polysulfones,PESU,Polyether sulfone (Radel A-400),,6.9,,,2.88,0.98,,Karatay 2010,http://www.sciencedirect.com/science/article/pii/S0376738810006137,,0.838849091,,,0.459392488,-0.008773924,0.888945529,0.838849091,0.075470521,-0.328457156,0.459392488,-0.008773924,0.085825802,0.096560733,0.070621603,0.081308364,0.13171666,0.142864668
Polysulfones,PSU,Polysulfone (Udel?? 3500),,,1.5,0.26,5.8,0.26,,Handa 1997,http://dx.doi.org/10.1002/(SICI)1099-0488(199710)35:14%3C2355::AID-POLB13%3E3.0.CO;2-B,,,0.176091259,-0.585026652,0.763427994,-0.585026652,1.19266667,1.181736497,0.176091259,-0.585026652,0.763427994,-0.585026652,0.087017197,0.098074055,0.071345374,0.081896266,0.13439726,0.143499137
Polysulfones,PESU,Radel A-100 poly(ether sulfone),9.7,9.8,0.83,0.13,4.2,0.13,,Ghosal 1993,http://dx.doi.org/10.1002/polb.1993.090310718,0.986771734,0.991226076,-0.080921908,-0.886056648,0.62324929,-0.886056648,0.986771734,0.991226076,-0.080921908,-0.886056648,0.62324929,-0.886056648,0.087428396,0.09848101,0.071413346,0.082129108,0.134942397,0.143347936
Polysulfones,PSU,Polysulfone,,14,1.4,0.25,6.7,0.28,,Liu 2005,http://www.sciencedirect.com/science/article/pii/S0032386105014084,,1.146128036,0.146128036,-0.602059991,0.826074803,-0.552841969,1.133707418,1.146128036,0.146128036,-0.602059991,0.826074803,-0.552841969,0.087253477,0.098420192,0.07141017,0.082081558,0.134713057,0.14343032
Polysulfones,HFPSU,,33,,3.4,0.667,12,0.545,,McHattie 1991,http://www.sciencedirect.com/science/article/pii/003238619190343H,1.51851394,,0.531478917,-0.175874166,1.079181246,-0.263603498,1.51851394,1.505965504,0.531478917,-0.175874166,1.079181246,-0.263603498,0.086875263,0.097994093,0.071283368,0.082026752,0.134590658,0.143462666
Polysulfones,PSU-F,,10,,1.1,0.2,4.5,0.188,,McHattie 1991,http://www.sciencedirect.com/science/article/pii/003238619190343H,1,,0.041392685,-0.698970004,0.653212514,-0.725842151,1,0.975280106,0.041392685,-0.698970004,0.653212514,-0.725842151,0.086630248,0.097138195,0.070978494,0.081611631,0.134006337,0.142484908
Polysulfones,PSU-O,,10,,1.1,0.196,4.3,0.179,,McHattie 1991,http://www.sciencedirect.com/science/article/pii/003238619190343H,1,,0.041392685,-0.707743929,0.633468456,-0.747146969,1,0.972392261,0.041392685,-0.707743929,0.633468456,-0.747146969,0.086574893,0.097004647,0.070946645,0.081545128,0.133926922,0.142446438
Polysulfones,PSU,Polysulfone,13,14,1.4,0.25,5.6,0.255,,Aitken 1993,http://dx.doi.org/10.1002/polb.1993.090310816,1.113943352,1.146128036,0.146128036,-0.602059991,0.748188027,-0.59345982,1.113943352,1.146128036,0.146128036,-0.602059991,0.748188027,-0.59345982,0.086990405,0.097648295,0.071070217,0.08178893,0.134170659,0.142981117
Polysulfones,"1,5-NPSU","1,5-NPSU polysulfone",9.4,8.1,0.42,0.0568,1.6,0.0364,,Aitken 1993,http://dx.doi.org/10.1002/polb.1993.090310816,0.973127854,0.908485019,-0.37675071,-1.245651664,0.204119983,-1.438898616,0.973127854,0.908485019,-0.37675071,-1.245651664,0.204119983,-1.438898616,0.087502142,0.098654307,0.071413509,0.082281649,0.135083259,0.143870483
Polysulfones,"2,6-NPSU","2,6-NPSU polysulfone",7.9,7.25,0.38,0.0507,1.5,0.0366,,Aitken 1993,http://dx.doi.org/10.1002/polb.1993.090310816,0.897627091,0.860338007,-0.420216403,-1.294992041,0.176091259,-1.436518915,0.897627091,0.860338007,-0.420216403,-1.294992041,0.176091259,-1.436518915,0.087578013,0.098619446,0.071381617,0.082224436,0.134961455,0.143823851
Polysulfones,"2,7-NPSU","2,7-NPSU polysulfone",8.8,8.15,0.5,0.0735,1.8,0.05,,Aitken 1993,http://dx.doi.org/10.1002/polb.1993.090310816,0.944482672,0.911157609,-0.301029996,-1.133712661,0.255272505,-1.301029996,0.944482672,0.911157609,-0.301029996,-1.133712661,0.255272505,-1.301029996,0.087190312,0.097875457,0.071089191,0.081981397,0.134515016,0.143237686
Polysulfones,PSU,Polysulfone,,,1.29,0.22,5.5,0.24,,Ghosal 1992,http://www.sciencedirect.com/science/article/pii/037673889280058R,,,0.11058971,-0.657577319,0.740362689,-0.619788758,1.115864995,1.115691075,0.11058971,-0.657577319,0.740362689,-0.619788758,0.087138549,0.098223734,0.071392515,0.081935155,0.134485893,0.143494575
Polysulfones,PSU,Polysulfone (50% nitration),,,0.88,0.15,3.39,0.14,,Ghosal 1992,http://www.sciencedirect.com/science/article/pii/037673889280058R,,,-0.055517328,-0.823908741,0.530199698,-0.853871964,1.043712835,0.997724924,-0.055517328,-0.823908741,0.530199698,-0.853871964,0.08695656,0.098005824,0.071293686,0.081895084,0.134322616,0.143405785
Polysulfones,PSU,Polysulfone (98% nitration),,,0.66,0.1,2.3,0.08,,Ghosal 1992,http://www.sciencedirect.com/science/article/pii/037673889280058R,,,-0.180456064,-1,0.361727836,-1.096910013,1.009826141,0.936790401,-0.180456064,-1,0.361727836,-1.096910013,0.086990673,0.09802342,0.071342154,0.081879215,0.134396574,0.143584948
Polysulfones,PESU-C,Poly(ether sulfone),22,,2,0.25,6.5,0.283,,Houde 1994,http://www.sciencedirect.com/science/article/pii/0376738894001065,1.342422681,,0.301029996,-0.602059991,0.812913357,-0.548213564,1.342422681,1.380090559,0.301029996,-0.602059991,0.812913357,-0.548213564,0.087704518,0.099046048,0.071912999,0.081918444,0.134822461,0.14492797
Polysulfones,PESU-C,Poly(ether sulfone),6.2,8,1.2,0.17,5.3,0.135,,Liu 1990,http://www.sciencedirect.com/science/article/pii/037673889080015E,0.792391689,0.903089987,0.079181246,-0.769551079,0.72427587,-0.869666232,0.792391689,0.903089987,0.079181246,-0.769551079,0.72427587,-0.869666232,0.086635784,0.095652223,0.07040506,0.081166231,0.133816034,0.141048421
Polysulfones,PESU-C,Poly(ether sulfone),,12.1,0.939,0.167,5.74,0.143,,Wang 2002,http://dx.doi.org/10.1002/app.10006,,1.08278537,-0.027334408,-0.777283529,0.758911892,-0.844663963,1.098872016,1.08278537,-0.027334408,-0.777283529,0.758911892,-0.844663963,0.087657038,0.099108678,0.0714866,0.08263021,0.135702149,0.143345522
Polysulfones,DMPESU-C,Poly(ether sulfone),,10.8,0.868,0.11,3.12,0.0727,,Wang 2001,http://dx.doi.org/10.1021/ma011185c,,1.033423755,-0.061480275,-0.958607315,0.494154594,-1.138465589,1.111423537,1.033423755,-0.061480275,-0.958607315,0.494154594,-1.138465589,0.087102641,0.097993236,0.071483979,0.081870389,0.13492802,0.143566429
Polysulfones,TMPESU-C,Poly(ether sulfone),,16.9,1.55,0.21,7.69,0.225,,Wang 2001,http://dx.doi.org/10.1021/ma011185c,,1.227886705,0.190331698,-0.677780705,0.88592634,-0.647817482,1.185714676,1.227886705,0.190331698,-0.677780705,0.88592634,-0.647817482,0.087708852,0.098885448,0.071734816,0.082135292,0.135331767,0.143916289
Polysulfones,IMPES-UC,Poly(ether sulfone),,30.6,4.85,0.699,19.4,0.928,,Wang 2001,http://dx.doi.org/10.1021/ma011185c,,1.485721426,0.685741739,-0.155522824,1.28780173,-0.032452024,1.407975207,1.485721426,0.685741739,-0.155522824,1.28780173,-0.032452024,0.087196128,0.097928574,0.071602363,0.081540552,0.134642572,0.143669059
Polysulfones,PESU-L,Poly(ether sulfone),,7.22,0.441,0.0437,2.25,0.0395,,Wang 2001,http://dx.doi.org/10.1021/ma011185c,,0.858537198,-0.355561411,-1.359518563,0.352182518,-1.403402904,0.863318563,0.858537198,-0.355561411,-1.359518563,0.352182518,-1.403402904,0.088148393,0.099388552,0.071971598,0.082255974,0.13580346,0.144363577
Polysulfones,IMPESU-L,Poly(ether sulfone),,49.6,4.53,0.757,25.1,1.13,,Wang 2001,http://dx.doi.org/10.1021/ma011185c,,1.695481676,0.656098202,-0.12090412,1.399673721,0.053078443,1.53077028,1.695481676,0.656098202,-0.12090412,1.399673721,0.053078443,0.0883611,0.100009344,0.071922649,0.082657398,0.135734995,0.144751385
Polysulfones,"2,2ADM-PSU",,13.8,17.3,1.86,0.332,7.2,0.327,,Pixton 1995,https://ejournal.csiro.au/cgi-bin/sciserv.pl?collection=journals&journal=00323861&issue=v36i0016&article=3165_gtpoap,1.139879086,1.238046103,0.269512944,-0.478861916,0.857332496,-0.485452247,1.139879086,1.238046103,0.269512944,-0.478861916,0.857332496,-0.485452247,0.086920958,0.097016457,0.070767367,0.08160989,0.13394197,0.142425942
Polysulfones,"1,3ADM-PSU",,21.7,27.8,2.55,0.455,9.5,0.396,,Pixton 1995,https://ejournal.csiro.au/cgi-bin/sciserv.pl?collection=journals&journal=00323861&issue=v36i0016&article=3165_gtpoap,1.336459734,1.444044796,0.40654018,-0.341988603,0.977723605,-0.402304814,1.336459734,1.444044796,0.40654018,-0.341988603,0.977723605,-0.402304814,0.087175973,0.097500518,0.070894769,0.081885481,0.134357996,0.142886628
Polysulfones,PSU,Polysulfone,13,,1.4,0.25,5.6,0.265,,McHattie 1991,http://www.sciencedirect.com/science/article/pii/003238619190508G,1.113943352,,0.146128036,-0.602059991,0.748188027,-0.576754126,1.113943352,1.109135596,0.146128036,-0.602059991,0.748188027,-0.576754126,0.086885575,0.097742904,0.07121929,0.08176205,0.134184053,0.143145299
Polysulfones,TMPSU,,41,,5.6,1.057,21,0.911,,McHattie 1991,http://www.sciencedirect.com/science/article/pii/003238619190508G,1.612783857,,0.748188027,0.024074987,1.322219295,-0.040481623,1.612783857,1.647348552,0.748188027,0.024074987,1.322219295,-0.040481623,0.086918199,0.097793311,0.071262187,0.081921462,0.134676262,0.143222587
Polysulfones,DMPSU,,12,,0.64,0.0914,2.1,0.0706,,McHattie 1991,http://www.sciencedirect.com/science/article/pii/003238619190508G,1.079181246,,-0.193820026,-1.039053804,0.322219295,-1.151195299,1.079181246,0.996097355,-0.193820026,-1.039053804,0.322219295,-1.151195299,0.087230423,0.098591065,0.071571174,0.08206988,0.134665296,0.144230721
Polysulfones,DMPSU-Z,,11,,0.41,0.0569,1.4,0.0393,,McHattie 1991,http://www.sciencedirect.com/science/article/pii/003238619190508G,1.041392685,,-0.387216143,-1.244887734,0.146128036,-1.40560745,1.041392685,0.919256799,-0.387216143,-1.244887734,0.146128036,-1.40560745,0.087511216,0.099328808,0.071784753,0.082440074,0.135140859,0.144793587
Polysulfones,TMPSU-F,,29,34.5,3.3,0.611,15,0.577,,McHattie 1992,http://www.sciencedirect.com/science/article/pii/003238619291070I,1.462397998,1.537819095,0.51851394,-0.21395879,1.176091259,-0.238824187,1.462397998,1.537819095,0.51851394,-0.21395879,1.176091259,-0.238824187,0.087442814,0.098488753,0.071312084,0.082265654,0.135062226,0.143458987
Polysulfones,TMHFPSU,,113,126,18,4,75,3,,McHattie 1992,http://www.sciencedirect.com/science/article/pii/003238619291070I,2.053078443,2.100370545,1.255272505,0.602059991,1.875061263,0.477121255,2.053078443,2.100370545,1.255272505,0.602059991,1.875061263,0.477121255,0.087089084,0.098383176,0.071453939,0.082382251,0.135510702,0.143454048
Polysulfones,"3,4??-PSU",,9.3,,0.39,0.0661,1.5,0.0432,,Aitken 1992,http://dx.doi.org/10.1021/ma00039a018,0.968482949,,-0.408935393,-1.179798541,0.176091259,-1.364516253,0.968482949,0.82834699,-0.408935393,-1.179798541,0.176091259,-1.364516253,0.087130647,0.098700224,0.071418381,0.082380744,0.134929397,0.143851021
Polysulfones,PSU-P,,14,,1.8,0.321,6.8,0.34,,Aitken 1992,http://dx.doi.org/10.1021/ma00039a018,1.146128036,,0.255272505,-0.493494968,0.832508913,-0.468521083,1.146128036,1.156606525,0.255272505,-0.493494968,0.832508913,-0.468521083,0.08670656,0.097269088,0.07108269,0.081553264,0.133952524,0.142828548
Polysulfones,PSU-M,,11.7,,0.69,0.11,2.8,0.112,,Aitken 1992,http://dx.doi.org/10.1021/ma00039a018,1.068185862,,-0.161150909,-0.958607315,0.447158031,-0.950781977,1.068185862,1.01676161,-0.161150909,-0.958607315,0.447158031,-0.950781977,0.087544337,0.099330835,0.07176054,0.082361404,0.13490459,0.144596043
Polysulfones,TMPSU-P,,32,,3.2,0.571,13.2,0.6,,Aitken 1992,http://dx.doi.org/10.1021/ma00039a018,1.505149978,,0.505149978,-0.243363892,1.120573931,-0.22184875,1.505149978,1.531766302,0.505149978,-0.243363892,1.120573931,-0.22184875,0.087466566,0.099076292,0.071699667,0.082324235,0.135087474,0.14432573
Polysulfones,TMPSU-M,,21,,1.8,0.281,7,0.28,,Aitken 1992,http://dx.doi.org/10.1021/ma00039a018,1.322219295,,0.255272505,-0.55129368,0.84509804,-0.552841969,1.322219295,1.325976845,0.255272505,-0.55129368,0.84509804,-0.552841969,0.08743334,0.098858367,0.071673219,0.082151827,0.134914779,0.144262208
Polysulfones,,Bis A polysulfone,12.6,,1.39,0.248,7.1,0.323,,Aguilar-Vega 1993,http://dx.doi.org/10.1002/polb.1993.090311116,1.100370545,,0.1430148,-0.605548319,0.851258349,-0.490797478,1.100370545,1.129721075,0.1430148,-0.605548319,0.851258349,-0.490797478,0.087398239,0.098676081,0.0715185,0.082120202,0.134753526,0.14361432
Polysulfones,,Bis AP polysulfone,13.3,,1.56,0.278,8.12,0.32,,Aguilar-Vega 1993,http://dx.doi.org/10.1002/polb.1993.090311116,1.123851641,,0.193124598,-0.555955204,0.909556029,-0.494850022,1.123851641,1.151597739,0.193124598,-0.555955204,0.909556029,-0.494850022,0.087260695,0.098298242,0.071381256,0.082052376,0.134795792,0.143171074
Polysulfones,,Bis fluorene polysulfone,21.3,,2.76,0.484,13.8,0.531,,Aguilar-Vega 1993,http://dx.doi.org/10.1002/polb.1993.090311116,1.328379603,,0.440909082,-0.315154638,1.139879086,-0.274905479,1.328379603,1.379499091,0.440909082,-0.315154638,1.139879086,-0.274905479,0.087328686,0.098397839,0.07145316,0.08209706,0.134997473,0.143341475
Polysulfones,PSU polysulfone,,,,1.29,0.22,5.5,0.24,,Ghosal 1996,http://dx.doi.org/10.1021/ma951310i,,,0.11058971,-0.657577319,0.740362689,-0.619788758,1.115864995,1.115691075,0.11058971,-0.657577319,0.740362689,-0.619788758,0.087138549,0.098223734,0.071392515,0.081935155,0.134485893,0.143494575
Polysulfones,PSU-NH2 (16% substituted),,,,0.69,0.11,2.7,0.11,,Ghosal 1996,http://dx.doi.org/10.1021/ma951310i,,,-0.161150909,-0.958607315,0.431363764,-0.958607315,0.949462993,0.907393225,-0.161150909,-0.958607315,0.431363764,-0.958607315,0.0870539,0.098095233,0.071354953,0.08185421,0.134296774,0.143516774
Polysulfones,PSU-NH2 (38% substituted),,,,0.8,0.13,3.2,0.13,,Ghosal 1996,http://dx.doi.org/10.1021/ma951310i,,,-0.096910013,-0.886056648,0.505149978,-0.886056648,0.994637717,0.959773329,-0.096910013,-0.886056648,0.505149978,-0.886056648,0.087067376,0.098123542,0.071357705,0.081887262,0.134364805,0.143495343
Polysulfones,PSU-CH2NH2 (51% substituted),,,,0.7,0.11,1.95,0.11,,Ghosal 1996,http://dx.doi.org/10.1021/ma951310i,,,-0.15490196,-0.958607315,0.290034611,-0.958607315,0.968028296,0.905408867,-0.15490196,-0.958607315,0.290034611,-0.958607315,0.086763334,0.097647112,0.07127584,0.081532005,0.133626631,0.143703396
Polysulfones,PSU-CH2-imide (51% substituted),,,,0.54,0.08,2.12,0.08,,Ghosal 1996,http://dx.doi.org/10.1021/ma951310i,,,-0.26760624,-1.096910013,0.326335861,-1.096910013,0.876107593,0.829536347,-0.26760624,-1.096910013,0.326335861,-1.096910013,0.087145487,0.098187887,0.071411988,0.081845675,0.134345586,0.143624221
Polysulfones,PSU,,11,,1.1,0.19,6.3,,,Dai 2005,http://dx.doi.org/10.1021/ma051662h,1.041392685,,0.041392685,-0.721246399,0.799340549,,1.041392685,1.048124936,0.041392685,-0.721246399,0.799340549,-0.705307381,0.087381736,0.098483122,0.071408661,0.082212724,0.135111967,0.143081898
Polysulfones,PSU-HFP,,20,,1.5,0.22,5.4,,,Dai 2005,http://dx.doi.org/10.1021/ma051662h,1.301029996,,0.176091259,-0.657577319,0.73239376,,1.301029996,1.26543253,0.176091259,-0.657577319,0.73239376,-0.801743073,0.087187801,0.098258783,0.071460028,0.082035051,0.134926793,0.143726847
Polysulfones,PSU-HFM,,24,,2,0.26,7.7,,,Dai 2005,http://dx.doi.org/10.1021/ma051662h,1.380211242,,0.301029996,-0.585026652,0.886490725,,1.380211242,1.383847142,0.301029996,-0.585026652,0.886490725,-0.71197774,0.08749764,0.098568811,0.071638702,0.082095435,0.135324589,0.143975596
Polysulfones,TMPSU,,41,,5.6,1.1,21,,,Dai 2005,http://dx.doi.org/10.1021/ma051662h,1.612783857,,0.748188027,0.041392685,1.322219295,,1.612783857,1.6497468,0.748188027,0.041392685,1.322219295,0.01361398,0.086944052,0.097955991,0.071307537,0.081959953,0.134617524,0.143394181
Polysulfones,TMPSU-HFP,,66,,8.5,1.5,30,,,Dai 2005,http://dx.doi.org/10.1021/ma051662h,1.819543936,,0.929418926,0.176091259,1.477121255,,1.819543936,1.86769367,0.929418926,0.176091259,1.477121255,0.08635948,0.087197812,0.098346433,0.071510115,0.082118599,0.135101732,0.143863961
Polysulfones,TM6F-HFP,,113,,18,4,72,,,Dai 2005,http://dx.doi.org/10.1021/ma051662h,2.053078443,,1.255272505,0.602059991,1.857332496,,2.053078443,2.126559258,1.255272505,0.602059991,1.857332496,0.536231175,0.087208445,0.098601137,0.071497184,0.082389871,0.135375327,0.143783789
Polysulfones,TM6FPSU-HFP,,151,,14,5.92,81,,,Dai 2005,http://dx.doi.org/10.1021/ma051662h,2.178976947,,1.146128036,0.772321707,1.908485019,,2.178976947,2.129871432,1.146128036,0.772321707,1.908485019,0.550336159,0.087685521,0.100429253,0.071431307,0.083849424,0.137229688,0.144051079
Polysulfones,,Poly(phthalazinone ether sulfone),,2.4,0.15,0.027,0.92,,,Jian 1999,http://dx.doi.org/10.1002/(SICI)1097-4628(19990404)71:14%3C2385::AID-APP10%3E3.0.CO;2-S,,0.380211242,-0.823908741,-1.568636236,-0.036212173,,0.509436369,0.380211242,-0.823908741,-1.568636236,-0.036212173,-1.662530332,0.087332681,0.098658436,0.071241646,0.082473606,0.135135308,0.142871629
Polysulfones,,PBSF poly(aryl ether sulfone),16.9,20.1,2.39,0.469,10.8,0.5,,Aitken 1993,http://dx.doi.org/10.1002/polb.1993.090310808,1.227886705,1.303196057,0.378397901,-0.328827157,1.033423755,-0.301029996,1.227886705,1.303196057,0.378397901,-0.328827157,1.033423755,-0.301029996,0.08699054,0.097513774,0.070972278,0.081827686,0.134296854,0.142611557
Polysulfones,,Poly(phenyl sulfone) Radel R (BIPSU),12,,1.3,0.236,5.6,0.255,,Aitken 1992,http://dx.doi.org/10.1021/ma00040a008,1.079181246,,0.113943352,-0.627087997,0.748188027,-0.59345982,1.079181246,1.075963383,0.113943352,-0.627087997,0.748188027,-0.59345982,0.08693196,0.097813914,0.07122135,0.081820569,0.134276483,0.14306765
Polysulfones,TMBIPSU,,36,,5.8,1.208,31.8,1.272,,Aitken 1992,http://dx.doi.org/10.1021/ma00040a008,1.556302501,,0.763427994,0.082066934,1.50242712,0.104487111,1.556302501,1.629504516,0.763427994,0.082066934,1.50242712,0.104487111,0.087282343,0.098394328,0.071377773,0.082270526,0.135256689,0.143046865
Polysulfones,HMBIPSU,,53,,6,1.2,25.5,0.944,,Aitken 1992,http://dx.doi.org/10.1021/ma00040a008,1.72427587,,0.77815125,0.079181246,1.40654018,-0.025028006,1.72427587,1.745589715,0.77815125,0.079181246,1.40654018,-0.025028006,0.087227917,0.098598533,0.071462181,0.082386587,0.135355323,0.14362927
Polysulfones,PSU,Polysulfone 2,,,1.2,0.15,4.7,0.08,,Douglas 1996,http://dx.doi.org/10.1002/marc.1996.030171107,,,0.079181246,-0.823908741,0.672097858,-1.096910013,1.331740009,1.272252117,0.079181246,-0.823908741,0.672097858,-1.096910013,0.08757602,0.098821354,0.071668267,0.082383941,0.13579021,0.143998822
Polysulfones,TM-NPSU,,14.8,15.5,1.21,0.159,4.85,0.132,,Camacho-Zuniga 2009,http://www.sciencedirect.com/science/article/pii/S0376738809004049,1.170261715,1.190331698,0.08278537,-0.798602876,0.685741739,-0.879426069,1.170261715,1.190331698,0.08278537,-0.798602876,0.685741739,-0.879426069,0.08748507,0.098347967,0.071462397,0.081996614,0.13499259,0.143682208
Polysulfones,HF-NPSU,,17.5,15.1,1.25,0.196,4.89,0.146,,Camacho-Zuniga 2009,http://www.sciencedirect.com/science/article/pii/S0376738809004049,1.243038049,1.178976947,0.096910013,-0.707743929,0.689308859,-0.835647144,1.243038049,1.178976947,0.096910013,-0.707743929,0.689308859,-0.835647144,0.087129633,0.09840409,0.071511393,0.082130804,0.13499049,0.143712709
Polysulfones,TMHF-NPSU,,17.1,15.3,1.41,0.231,6.6,0.217,,Camacho-Zuniga 2009,http://www.sciencedirect.com/science/article/pii/S0376738809004049,1.23299611,1.184691431,0.149219113,-0.63638802,0.819543936,-0.663540266,1.23299611,1.184691431,0.149219113,-0.63638802,0.819543936,-0.663540266,0.087310749,0.098893249,0.071733295,0.082276898,0.135232547,0.143943102
SIEF MMM,PTMSP with p-DCX,"PTMSP with p-DCX, aged over 60 days",,,,350,4200,700,,Lau 2016,http://dx.doi.org/10.1002/anie.201508070,,,,2.544068044,3.62324929,2.84509804,2.96615965,3.299156298,2.950336091,2.544068044,3.62324929,2.84509804,0.087149665,0.098310147,0.071451701,0.082262476,0.13514885,0.143517918
SIEF MMM,PTMSP as cast,,,14000,,5000,29800,14000,,Lau 2015,http://dx.doi.org/10.1021/acs.chemmater.5b01537,,4.146128036,,3.698970004,4.474216264,4.146128036,3.683189257,4.146128036,3.965765102,3.698970004,4.474216264,4.146128036,0.087180098,0.09839782,0.071508479,0.082271621,0.134710065,0.144362862
SIEF MMM,PTMSP aged,,,3500,,800,7500,1000,,Lau 2015,http://dx.doi.org/10.1021/acs.chemmater.5b01537,,3.544068044,,2.903089987,3.875061263,3,3.270221062,3.544068044,3.240456815,2.903089987,3.875061263,3,0.086815347,0.097886555,0.071282813,0.082413584,0.135499205,0.143017886
SIEF MMM,PTMSP with PAF-1,"PTMSP with PAF-1, aged 365 days",,12000,,3500,28400,8000,,Lau 2015,http://dx.doi.org/10.1021/acs.chemmater.5b01537,,4.079181246,,3.544068044,4.45331834,3.903089987,3.637908054,4.079181246,3.864627582,3.544068044,4.45331834,3.903089987,0.087291255,0.098530422,0.071567142,0.082403872,0.135316873,0.144119818
SIEF MMM,PTMSP with PAF-1-NH2,"PTMSP with PAF-1-NH2, aged 365 days",,12600,,3550,35100,7500,,Lau 2015,http://dx.doi.org/10.1021/acs.chemmater.5b01537,,4.100370545,,3.550228353,4.545307116,3.875061263,3.657453508,4.100370545,3.893853781,3.550228353,4.545307116,3.875061263,0.087424186,0.09867826,0.071642508,0.082525974,0.135783095,0.14397511
SIEF MMM,PTMSP with PAF-1-SO3H,"PTMSP with PAF-1-SO3H, 365 days",,10000,,3540,32400,7800,,Lau 2015,http://dx.doi.org/10.1021/acs.chemmater.5b01537,,4,,3.549003262,4.51054501,3.892094603,3.576719192,4,3.846510747,3.549003262,4.51054501,3.892094603,0.087160856,0.098304715,0.071486787,0.082409882,0.135481914,0.143559438
SIEF MMM,PTMSP with PAF-1-C60,"PTMSP with PAF-1-C60, 365 days",,7500,,1500,25800,2500,,Lau 2015,http://dx.doi.org/10.1021/acs.chemmater.5b01537,,3.875061263,,3.176091259,4.411619706,3.397940009,3.467310996,3.875061263,3.612462835,3.176091259,4.411619706,3.397940009,0.087810061,0.099105952,0.071856112,0.082831048,0.136848813,0.143612518
SIEF MMM,PTMSP with PAF-1-Li6C60,"PTMSP with PAF-1-Li6C60, 365 days",,22500,,5500,50600,14000,,Lau 2015,http://dx.doi.org/10.1021/acs.chemmater.5b01537,,4.352182518,,3.740362689,4.704150517,4.146128036,3.83892742,4.352182518,4.113775652,3.740362689,4.704150517,4.146128036,0.087836282,0.099250404,0.071886584,0.082607725,0.135836491,0.144890884
SIEF MMM,PIM-1 aged 16 days,PIM-1 aged 16 days,,2110,,120,2850,130,,Lau 2015,http://dx.doi.org/10.1021/acs.chemmater.5b01537,,3.324282455,,2.079181246,3.45484486,2.113943352,3.018531461,3.324282455,2.714169345,2.079181246,3.45484486,2.113943352,0.08816491,0.099656922,0.0720346,0.082937185,0.137137468,0.144294295
SIEF MMM,PIM-1 with Ti5 UiO-66,PIM-1 with Ti5 UiO-66 aged 63 days,,2350,,150,3630,200,,Lau 2015,http://dx.doi.org/10.1021/acs.chemmater.5b01537,,3.371067862,,2.176091259,3.559906625,2.301029996,3.026586796,3.371067862,2.801835711,2.176091259,3.559906625,2.301029996,0.088240361,0.099735636,0.072074645,0.082884704,0.13703209,0.144393888
Silicone rubber and variants,PDMS,Poly(dimethylsiloxane),359,650,600,280,3250,950,,Robb WL,,2.555094449,2.812913357,2.77815125,2.447158031,3.511883361,2.977723605,2.555094449,2.812913357,2.77815125,2.447158031,3.511883361,2.977723605,0.086378371,0.097226695,0.071460601,0.081671841,0.134273458,0.14277339
Silicone rubber and variants,PDMS,Poly(dimethylsiloxane),,,781,351,,,,Lee 1988,http://www.sciencedirect.com/science/article/pii/S0376738800832755,,,2.892651034,2.545307116,,,2.932348635,3.232518868,2.892651034,2.545307116,3.542306605,2.822224928,0.086895942,0.098031735,0.071263015,0.082260581,0.134924092,0.143202357
Silicone rubber and variants,,Poly(methyl ethyl siloxane),,,351,160,,,,Lee 1988,http://www.sciencedirect.com/science/article/pii/S0376738800832755,,,2.545307116,2.204119983,,,2.689902699,2.939847794,2.545307116,2.204119983,3.195549474,2.459339468,0.086725717,0.097833051,0.071128701,0.082191006,0.134634379,0.142977258
Silicone rubber and variants,,Poly(methyl propyl siloxane),,,405,182,,,,Lee 1988,http://www.sciencedirect.com/science/article/pii/S0376738800832755,,,2.607455023,2.260071388,,,2.735708838,2.995302792,2.607455023,2.260071388,3.257196013,2.516925723,0.086769374,0.097884581,0.071163549,0.082205775,0.134705388,0.143034801
Silicone rubber and variants,,Poly(methyl hexyl siloxane),,,236,103,,,,Lee 1988,http://www.sciencedirect.com/science/article/pii/S0376738800832755,,,2.372912003,2.012837225,,,2.580023543,2.807893665,2.372912003,2.012837225,3.021738426,2.247607555,0.086705875,0.097811524,0.071112505,0.082171323,0.134585523,0.142949667
Silicone rubber and variants,,Poly(methyl octyl siloxane),,,202,88.3,,,,Lee 1988,http://www.sciencedirect.com/science/article/pii/S0376738800832755,,,2.305351369,1.945960704,,,2.533110808,2.751278569,2.305351369,1.945960704,2.954251983,2.176284087,0.086676373,0.097776915,0.071088634,0.082159485,0.134534767,0.142910493
Silicone rubber and variants,,Poly(methyl trifluoropropyl siloxane),,,183,88.3,,,,Lee 1988,http://www.sciencedirect.com/science/article/pii/S0376738800832755,,,2.26245109,1.945960704,,,2.483093424,2.689579097,2.26245109,1.945960704,2.914702608,2.192193027,0.086547469,0.097621647,0.070982543,0.082131467,0.134341878,0.142741453
Silicone rubber and variants,,Poly(methyl phenyl siloxane),,,25.6,8.59,,,,Lee 1988,http://www.sciencedirect.com/science/article/pii/S0376738800832755,,,1.408239965,0.933993164,,,1.96921281,2.074660746,1.408239965,0.933993164,2.048483322,1.050594308,0.086647244,0.097746167,0.071056388,0.082086035,0.134387953,0.142858805
Silicone rubber and variants,,Poly(silmethylenesiloxane),,,91,35.9,,,,Lee 1988,http://www.sciencedirect.com/science/article/pii/S0376738800832755,,,1.959041392,1.555094449,,,2.315534617,2.49021781,1.959041392,1.555094449,2.604583056,1.741421447,0.086660492,0.097760961,0.071073873,0.082127707,0.13447161,0.142885435
Silicone rubber and variants,(Me2SiC2H4SiMe2O) polysiloxane,,,,42.3,186,,,,Lee 1988,http://www.sciencedirect.com/science/article/pii/S0376738800832755,,,1.626340367,2.269512944,,,1.587331025,1.57853212,1.626340367,2.269512944,2.35344994,2.894364159,0.086379672,0.096930375,0.069689927,0.082663746,0.133838782,0.142200319
Silicone rubber and variants,(Me2SiC6H12SiMe2O) polysiloxane,,,,182,81,,,,Lee 1988,http://www.sciencedirect.com/science/article/pii/S0376738800832755,,,2.260071388,1.908485019,,,2.498170192,2.708880247,2.260071388,1.908485019,2.909593219,2.139068407,0.086637194,0.097730331,0.071056804,0.082147897,0.134472538,0.142858909
Silicone rubber and variants,(Me2SiC8H16SiMe2O) polysiloxane,,,,188,76.2,,,,Lee 1988,http://www.sciencedirect.com/science/article/pii/S0376738800832755,,,2.274157849,1.881954971,,,2.527230969,2.745226177,2.274157849,1.881954971,2.920515393,2.09561157,0.086755031,0.097871305,0.071150937,0.082172803,0.134645421,0.143012379
Silicone rubber and variants,(Me2Si-m-C6H4SiMe2)) polysiloxane,,,,75.6,31.9,,,,Lee 1988,http://www.sciencedirect.com/science/article/pii/S0376738800832755,,,1.878521796,1.503790683,,,2.246095077,2.405522392,1.878521796,1.503790683,2.526361405,1.697345887,0.086551659,0.097631132,0.070985124,0.08210065,0.13430507,0.142742932
Silicone rubber and variants,(Me2Si-p-C6H4SiMe2)) polysiloxane,,,,14.1,3.39,,,,Lee 1988,http://www.sciencedirect.com/science/article/pii/S0376738800832755,,,1.149219113,0.530199698,,,1.859564683,1.946978302,1.149219113,0.530199698,1.778279718,0.564732066,0.086994202,0.098147404,0.071310073,0.082146702,0.134847907,0.143294656
Silicone rubber and variants,PDMS,Poly(dimethylsiloxane),,,,320,,,,Choi 2007,http://dx.doi.org/10.1016/j.memsci.2007.04.022,,,,2.505149978,,,2.968086974,3.277383605,2.906939877,2.505149978,3.552364843,2.759096951,0.087163832,0.098347963,0.071464182,0.082326548,0.135319672,0.143549658
Silicone rubber and variants,PSO,Poly(siloxane),,,,,,11000,,Ilinitsch 1992,http://dx.doi.org/10.1016/0376-7388(92)80085-X,,,,,,4.041392685,3.51563668,3.963627773,3.863144637,3.596553601,4.534733508,4.041392685,0.087263676,0.098411249,0.071535166,0.082382325,0.135417963,0.143654232
Silicone rubber and variants,PDMS,Poly(dimethyl siloxane) ,561,,933,,4553,1353,,Stern 1987,http://dx.doi.org/10.1002/polb.1987.090250607,2.748962861,,2.969881644,,3.65829765,3.131297797,2.748962861,3.12972766,2.969881644,2.63747339,3.65829765,3.131297797,0.086727771,0.097326238,0.071102433,0.081741748,0.134115484,0.142683539
Silicone rubber and variants,PMES,Poly(methyl ethyl siloxane),229,,312,,1506,474,,Stern 1987,http://dx.doi.org/10.1002/polb.1987.090250607,2.359835482,,2.494154594,,3.177824972,2.675778342,2.359835482,2.694323354,2.494154594,2.151895299,3.177824972,2.675778342,0.086515349,0.096965943,0.070937154,0.081528432,0.133563295,0.142376237
Silicone rubber and variants,PMPS,Poly(methyl propyl siloxane),254,,383,,2303,570,,Stern 1987,http://dx.doi.org/10.1002/polb.1987.090250607,2.404833717,,2.583198774,,3.362293938,2.755874856,2.404833717,2.77450483,2.583198774,2.220553959,3.362293938,2.755874856,0.086871231,0.097400376,0.071095349,0.0817606,0.134197432,0.14238441
Silicone rubber and variants,PMOS,Poly(methyl octyl siloxane),133,,190,,932,313,,Stern 1987,http://dx.doi.org/10.1002/polb.1987.090250607,2.123851641,,2.278753601,,2.969415912,2.495544338,2.123851641,2.454338624,2.278753601,1.924062893,2.969415912,2.495544338,0.086395087,0.096599047,0.070815342,0.081315717,0.133215192,0.142057262
Silicone rubber and variants,PTFPMS,Poly(trifluoropropyl methyl siloxane),247,,217,,1388,201,,Stern 1987,http://dx.doi.org/10.1002/polb.1987.090250607,2.392696953,,2.336459734,,3.142389466,2.303196057,2.392696953,2.706440463,2.336459734,1.910903946,3.142389466,2.303196057,0.087210993,0.098171478,0.071322902,0.082171369,0.134964617,0.142818671
Silicone rubber and variants,PPMS,Poly(phenyl methyl siloxane),34,,32,,239,36,,Stern 1987,http://dx.doi.org/10.1002/polb.1987.090250607,1.531478917,,1.505149978,,2.378397901,1.556302501,1.531478917,1.827272639,1.505149978,1.016461069,2.378397901,1.556302501,0.0869749,0.097142656,0.07100595,0.081578945,0.134055038,0.141776425
Silicone rubber and variants,PDMSM,Poly(dimethyl silmethylene),98,,101,,549,130,,Stern 1987,http://dx.doi.org/10.1002/polb.1987.090250607,1.991226076,,2.004321374,,2.739572344,2.113943352,1.991226076,2.287012221,2.004321374,1.604705214,2.739572344,2.113943352,0.086593409,0.096977817,0.070920171,0.081512238,0.133595118,0.142162817
Silicone rubber and variants,PSES,Poly(silethylene siloxane),272,,394,,1883,597,,Stern 1987,http://dx.doi.org/10.1002/polb.1987.090250607,2.434568904,,2.595496222,,3.27485032,2.775974331,2.434568904,2.780003911,2.595496222,2.254639965,3.27485032,2.775974331,0.086529517,0.096972705,0.070952488,0.081535084,0.133620544,0.142405253
Silicone rubber and variants,PSHS,Poly(silhexylene siloxane),194,,265,,1306,395,,Stern 1987,http://dx.doi.org/10.1002/polb.1987.090250607,2.28780173,,2.423245874,,3.115943177,2.596597096,2.28780173,2.622212358,2.423245874,2.066853327,3.115943177,2.596597096,0.08651052,0.096881054,0.070914768,0.081476408,0.133528644,0.14227406
Silicone rubber and variants,PSOS,Poly(siloctylene siloxane),174,,237,,1199,360,,Stern 1987,http://dx.doi.org/10.1002/polb.1987.090250607,2.240549248,,2.374748346,,3.078819183,2.556302501,2.240549248,2.5742082,2.374748346,2.016980753,3.078819183,2.556302501,0.086522357,0.096878886,0.070909244,0.081472707,0.133520234,0.142230883
Silicone rubber and variants,PMSS,Poly(meta-silphenylene siloxane),84,,74,,518,106,,Stern 1987,http://dx.doi.org/10.1002/polb.1987.090250607,1.924279286,,1.86923172,,2.71432976,2.025305865,1.924279286,2.212313337,1.86923172,1.49610235,2.71432976,2.025305865,0.087011184,0.097817828,0.071111694,0.081967859,0.134230754,0.142390774
Silicone rubber and variants,PSPS,Poly(para-silphenylene siloxane),83,,11,,65,12,,Stern 1987,http://dx.doi.org/10.1002/polb.1987.090250607,1.919078092,,1.041392685,,1.812913357,1.079181246,1.919078092,1.932099645,1.041392685,0.817691603,1.812913357,1.079181246,0.087975988,0.101460227,0.071696545,0.084024118,0.136131983,0.14567783
Silicone rubber and variants,PDMS,Poly(dimethylsiloxane),,890,800,400,3800,1200,,Merkel 2000,http://dx.doi.org/10.1002/(SICI)1099-0488(20000201)38:3%3C415::AID-POLB8%3E3.0.CO;2-Z,,2.949390007,2.903089987,2.602059991,3.579783597,3.079181246,2.650989092,2.949390007,2.903089987,2.602059991,3.579783597,3.079181246,0.086217486,0.096686014,0.071056167,0.081519934,0.133852952,0.142271391
Substituted Polyacetylenes,,Poly(diphenyl acetylene),3400,,6000,4700,9000,3700,,Teraguchi 2002,http://dx.doi.org/10.1021/ma011537f,3.531478917,,3.77815125,3.672097858,3.954242509,3.568201724,3.531478917,3.734296972,3.77815125,3.672097858,3.954242509,3.568201724,0.08517207,0.094437201,0.070062674,0.081160567,0.132912576,0.14119877
Substituted Polyacetylenes,,Poly[1-phenyl-2-p(trimethylsilyl acetylene],1000,,1550,520,4700,1500,,Teraguchi 2002,http://dx.doi.org/10.1021/ma011537f,3,,3.190331698,2.716003344,3.672097858,3.176091259,3,3.401213281,3.190331698,2.716003344,3.672097858,3.176091259,0.08691018,0.097487859,0.071389703,0.081453089,0.134009622,0.143767259
Substituted Polyacetylenes,,Poly(tert-butyl acetylene),810,1150,300,100,1360,160,,Kojima 1985,http://dx.doi.org/10.1002/app.1985.070300427,2.908485019,3.06069784,2.477121255,2,3.133538908,2.204119983,2.908485019,3.06069784,2.477121255,2,3.133538908,2.204119983,0.087501645,0.100305616,0.07240731,0.083036609,0.136245186,0.145557926
Substituted Polyacetylenes,,Poly(1-chloro-2-phenylacetylene),34.8,44.8,8,1.7,61,2.6,,Kojima 1985,http://dx.doi.org/10.1002/app.1985.070300427,1.541579244,1.651278014,0.903089987,0.230448921,1.785329835,0.414973348,1.541579244,1.651278014,0.903089987,0.230448921,1.785329835,0.414973348,0.087666319,0.099090839,0.071779469,0.082485456,0.13585873,0.143221706
Substituted Polyacetylenes,,Poly(o-(trimethylgermyl)phenyl)acetylene,160,330,110,55,270,69,,Mizumoto 1993,http://dx.doi.org/10.1002/pola.1993.080311016,2.204119983,2.51851394,2.041392685,1.740362689,2.431363764,1.838849091,2.204119983,2.51851394,2.041392685,1.740362689,2.431363764,1.838849091,0.085783401,0.094812425,0.069726178,0.081118114,0.13241938,0.140956346
Substituted Polyacetylenes,,Poly(o-(trimethylsilyl)phenyl)acetylene,170,290,78,24,290,38,,,,2.230448921,2.462397998,1.892094603,1.380211242,2.462397998,1.579783597,2.230448921,2.462397998,1.892094603,1.380211242,2.462397998,1.579783597,0.086734466,0.097329555,0.070988275,0.081748061,0.134036976,0.142897923
Substituted Polyacetylenes,,Poly[1-phenyl-2-[p-triphenylsilylphenyl]acetylene,33,51.7,12.1,2.78,78.8,5.58,,Yampolskii 2001,http://dx.doi.org/10.1021/ma000628u,1.51851394,1.713490543,1.08278537,0.444044796,1.896526217,0.746634199,1.51851394,1.713490543,1.08278537,0.444044796,1.896526217,0.746634199,0.087319138,0.098051438,0.071353326,0.081918512,0.134772952,0.142716225
Substituted Polyacetylenes,,Poly[1-phenyl-2-[p-(triisopropylsilyl)phenyl]acetylene,315,530,230,91,1300,240,,Yampolskii 2001,http://dx.doi.org/10.1021/ma000628u,2.498310554,2.72427587,2.361727836,1.959041392,3.113943352,2.380211242,2.498310554,2.72427587,2.361727836,1.959041392,3.113943352,2.380211242,0.087049561,0.098787107,0.071771156,0.08231732,0.135001124,0.143817757
Substituted Polyacetylenes,,Poly[1-[p-trimethylsilyl]phenyl]-2-(2-fluorenyl)acetylene,1300,3100,1650,950,6450,2000,,Sakaguchi 2004,http://dx.doi.org/10.1021/ma035993a,3.113943352,3.491361694,3.217483944,2.977723605,3.809559715,3.301029996,3.113943352,3.491361694,3.217483944,2.977723605,3.809559715,3.301029996,0.086727731,0.097437948,0.070869027,0.082101745,0.134308771,0.142874649
