Repository: qyuan7/polymer_permeability_imputation

# polymer_permeability_imputation
Code for imputation of gas permeability database with missing values

File: Datasets/Database_BLR_std.csv (part 11 of 12)
Polymer Type,Unnamed: 1,Polymer,He,H2,O2,N2,CO2,CH4,Unnamed: 18,Unnamed: 19,Unnamed: 20,log10_He,log10_H2,log10_O2,log10_N2,log10_CO2,log10_CH4,log10_He_Bayesian,log10_H2_Bayesian,log10_O2_Bayesian,log10_N2_Bayesian,log10_CO2_Bayesian,log10_CH4_Bayesian,log10_He_Bayesian_std,log10_H2_Bayesian_std,log10_O2_Bayesian_std,log10_N2_Bayesian_std,log10_CH4_Bayesian_std,log10_CO2_Bayesian_std
Substituted Polyacetylenes,,Poly[1-phenyl]-2-(2-fluorenyl)acetylene,1600,3650,2150,1300,8500,2400,,Sakaguchi 2004,http://dx.doi.org/10.1021/ma035993a,3.204119983,3.562292864,3.33243846,3.113943352,3.929418926,3.380211242,3.204119983,3.562292864,3.33243846,3.113943352,3.929418926,3.380211242,0.086581929,0.097241217,0.070819341,0.082099888,0.134425101,0.142608241
Substituted Polyacetylenes,,Poly[1-[p-trimethylsilyl]phenyl]-2-(2-phenanthryl)acetylene,450,900,460,190,2100,500,,Sakaguchi 2004,http://dx.doi.org/10.1021/ma035993a,2.653212514,2.954242509,2.662757832,2.278753601,3.322219295,2.698970004,2.653212514,2.954242509,2.662757832,2.278753601,3.322219295,2.698970004,0.086786728,0.097824978,0.071338021,0.081902073,0.134316639,0.143256024
Substituted Polyacetylenes,,Poly[1-phenyl]-2-(2-phenanthryl)acetylene,1150,2500,1300,650,5300,1450,,Sakaguchi 2004,http://dx.doi.org/10.1021/ma035993a,3.06069784,3.397940009,3.113943352,2.812913357,3.72427587,3.161368002,3.06069784,3.397940009,3.113943352,2.812913357,3.72427587,3.161368002,0.086813858,0.097904251,0.071219729,0.082150247,0.134541263,0.143359707
Substituted Polyacetylenes,,Polyacetylene 2c,530,1000,470,210,2300,540,,Hu 2006,http://www.sciencedirect.com/science/article/pii/S0376738806003851,2.72427587,3,2.672097858,2.322219295,3.361727836,2.73239376,2.72427587,3,2.672097858,2.322219295,3.361727836,2.73239376,0.086932506,0.098422866,0.071517191,0.082232553,0.134698845,0.143650026
Substituted Polyacetylenes,,Polyacetylene 2d,1600,3900,2100,1300,7200,3300,,Hu 2006,http://www.sciencedirect.com/science/article/pii/S0376738806003851,3.204119983,3.591064607,3.322219295,3.113943352,3.857332496,3.51851394,3.204119983,3.591064607,3.322219295,3.113943352,3.857332496,3.51851394,0.086804123,0.09777633,0.071022208,0.082164081,0.134104283,0.14350383
Substituted Polyacetylenes,,Polyacetylene 2e,790,1500,830,390,3800,1100,,Hu 2006,http://www.sciencedirect.com/science/article/pii/S0376738806003851,2.897627091,3.176091259,2.919078092,2.591064607,3.579783597,3.041392685,2.897627091,3.176091259,2.919078092,2.591064607,3.579783597,3.041392685,0.086862498,0.098525445,0.071686338,0.082222345,0.134684491,0.14399963
Substituted Polyacetylenes,,Polyacetylene 2f,840,1600,810,430,2900,1100,,Hu 2006,http://www.sciencedirect.com/science/article/pii/S0376738806003851,2.924279286,3.204119983,2.908485019,2.633468456,3.462397998,3.041392685,2.924279286,3.204119983,2.908485019,2.633468456,3.462397998,3.041392685,0.08662277,0.098020138,0.071334448,0.082087835,0.134064316,0.143799772
Substituted Polyacetylenes,,Polyacetylene 3c,190,340,82,23,530,46,,Hu 2006,http://www.sciencedirect.com/science/article/pii/S0376738806003851,2.278753601,2.531478917,1.913813852,1.361727836,2.72427587,1.662757832,2.278753601,2.531478917,1.913813852,1.361727836,2.72427587,1.662757832,0.087809652,0.099477883,0.071815192,0.082628243,0.135793212,0.143967947
Substituted Polyacetylenes,,Polyacetylene 3d,810,1700,580,210,3000,490,,Hu 2006,http://www.sciencedirect.com/science/article/pii/S0376738806003851,2.908485019,3.230448921,2.763427994,2.322219295,3.477121255,2.69019608,2.908485019,3.230448921,2.763427994,2.322219295,3.477121255,2.69019608,0.087690796,0.099594253,0.071914181,0.082682494,0.135660707,0.144603967
Substituted Polyacetylenes,,Fluorenyl-poly(diarylacetylene) 2a,3200,8100,4800,3300,17000,9100,,Fukui 2009,http://www.sciencedirect.com/science/article/pii/S0032386109005552,3.505149978,3.908485019,3.681241237,3.51851394,4.230448921,3.959041392,3.505149978,3.908485019,3.681241237,3.51851394,4.230448921,3.959041392,0.08704954,0.098508088,0.071321837,0.082510557,0.134606203,0.144193763
Substituted Polyacetylenes,,Fluorenyl-poly(diarylacetylene) 2b,4600,11000,6200,4700,21000,11000,,Fukui 2009,http://www.sciencedirect.com/science/article/pii/S0032386109005552,3.662757832,4.041392685,3.792391689,3.672097858,4.322219295,4.041392685,3.662757832,4.041392685,3.792391689,3.672097858,4.322219295,4.041392685,0.087074631,0.098738226,0.071342337,0.082752647,0.134939601,0.144401159
Substituted Polyacetylenes,,Fluorenyl-poly(diarylacetylene) 2c,4100,9900,5900,4200,18000,11000,,Fukui 2009,http://www.sciencedirect.com/science/article/pii/S0032386109005552,3.612783857,3.995635195,3.770852012,3.62324929,4.255272505,4.041392685,3.612783857,3.995635195,3.770852012,3.62324929,4.255272505,4.041392685,0.086959939,0.098528891,0.071387988,0.082523523,0.134520714,0.144469912
Substituted Polyacetylenes,,Fluorenyl-poly(diarylacetylene) 2d,5000,11000,6600,5100,26000,12000,,Fukui 2009,http://www.sciencedirect.com/science/article/pii/S0032386109005552,3.698970004,4.041392685,3.819543936,3.707570176,4.414973348,4.079181246,3.698970004,4.041392685,3.819543936,3.707570176,4.414973348,4.079181246,0.087120584,0.099224508,0.07158782,0.082984394,0.135422479,0.144629095
Substituted Polyacetylenes,,Fluorenyl-poly(diarylacetylene) 2e,2100,5000,2700,1700,9200,4200,,Fukui 2009,http://www.sciencedirect.com/science/article/pii/S0032386109005552,3.322219295,3.698970004,3.431363764,3.230448921,3.963787827,3.62324929,3.322219295,3.698970004,3.431363764,3.230448921,3.963787827,3.62324929,0.086874302,0.098084851,0.071166932,0.082308989,0.134345466,0.143813124
Substituted Polyacetylenes,,Fluorenyl-poly(diarylacetylene) 2f,3400,8700,5000,3500,17000,9300,,Fukui 2009,http://www.sciencedirect.com/science/article/pii/S0032386109005552,3.531478917,3.939519253,3.698970004,3.544068044,4.230448921,3.968482949,3.531478917,3.939519253,3.698970004,3.544068044,4.230448921,3.968482949,0.08705789,0.098459951,0.071270222,0.082523923,0.134587725,0.144189526
Substituted Polyacetylenes,,Fluorenyl-poly(diarylacetylene) 2g,2700,6300,3500,2500,11000,6600,,Fukui 2009,http://www.sciencedirect.com/science/article/pii/S0032386109005552,3.431363764,3.799340549,3.544068044,3.397940009,4.041392685,3.819543936,3.431363764,3.799340549,3.544068044,3.397940009,4.041392685,3.819543936,0.086894153,0.098359552,0.071256957,0.082456003,0.134317261,0.144230613
Substituted Polyacetylenes,,Fluorenyl-poly(diarylacetylene) 2h,520,1100,470,210,1900,550,,Fukui 2009,http://www.sciencedirect.com/science/article/pii/S0032386109005552,2.716003344,3.041392685,2.672097858,2.322219295,3.278753601,2.740362689,2.716003344,3.041392685,2.672097858,2.322219295,3.278753601,2.740362689,0.086913501,0.09801463,0.071239185,0.082027733,0.134141371,0.143543875
Substituted Polyacetylenes,,Fluorenyl-poly(diarylacetylene) 2i,1500,3700,2000,1100,8000,3000,,Fukui 2009,http://www.sciencedirect.com/science/article/pii/S0032386109005552,3.176091259,3.568201724,3.301029996,3.041392685,3.903089987,3.477121255,3.176091259,3.568201724,3.301029996,3.041392685,3.903089987,3.477121255,0.087017826,0.098200585,0.071260597,0.082254195,0.134478499,0.143715189
Substituted Polyacetylenes,,Fluorenyl-poly(diarylacetylene) 2j,3400,8500,5400,3400,18000,10000,,Fukui 2009,http://www.sciencedirect.com/science/article/pii/S0032386109005552,3.531478917,3.929418926,3.73239376,3.531478917,4.255272505,4,3.531478917,3.929418926,3.73239376,3.531478917,4.255272505,4,0.087002979,0.098538265,0.071496203,0.082384744,0.134503761,0.144427592
Substituted Polyacetylenes,,Fluorenyl-poly(diarylacetylene) 2k,600,1400,660,400,3200,810,,Fukui 2009,http://www.sciencedirect.com/science/article/pii/S0032386109005552,2.77815125,3.146128036,2.819543936,2.602059991,3.505149978,2.908485019,2.77815125,3.146128036,2.819543936,2.602059991,3.505149978,2.908485019,0.086757172,0.097227115,0.070579394,0.082136501,0.13431368,0.142192563
Substituted Polyacetylenes,,Fluorenyl-poly(diarylacetylene) 2l,840,1900,1000,540,4100,1500,,Fukui 2009,http://www.sciencedirect.com/science/article/pii/S0032386109005552,2.924279286,3.278753601,3,2.73239376,3.612783857,3.176091259,2.924279286,3.278753601,3,2.73239376,3.612783857,3.176091259,0.086824363,0.09790113,0.071149794,0.082090668,0.134151199,0.143393534
Substituted Polyacetylenes,,Poly(diphenyl acetylene) 2a,,,34,11,170,,,Takeda 2010,http://www.sciencedirect.com/science/article/pii/S0032386110000510,,,1.531478917,1.041392685,2.230448921,,2.036731993,2.179001609,1.531478917,1.041392685,2.230448921,1.188452178,0.086901931,0.098074877,0.071185624,0.082223178,0.134777327,0.142941561
Substituted Polyacetylenes,,Poly(diphenyl acetylene) 2b,,,29,9.1,120,,,Takeda 2010,http://www.sciencedirect.com/science/article/pii/S0032386110000510,,,1.462397998,0.959041392,2.079181246,,2.029256069,2.140112229,1.462397998,0.959041392,2.079181246,1.056443146,0.086686146,0.097779383,0.071116409,0.082066354,0.134444636,0.143012352
Substituted Polyacetylenes,,Poly(diphenyl acetylene) 2c,,,26,7.5,100,,,Takeda 2010,http://www.sciencedirect.com/science/article/pii/S0032386110000510,,,1.414973348,0.875061263,2,,2.02602504,2.126579592,1.414973348,0.875061263,2,0.939125034,0.086702405,0.097781691,0.071159306,0.082031193,0.134454651,0.143152415
Substituted Polyacetylenes,,Poly(diphenyl acetylene) 2d,,,25,7.9,110,,,Takeda 2010,http://www.sciencedirect.com/science/article/pii/S0032386110000510,,,1.397940009,0.897627091,2.041392685,,1.972348767,2.081221465,1.397940009,0.897627091,2.041392685,1.004513647,0.086725463,0.097839424,0.071113837,0.082104694,0.134498701,0.142948258
Substituted Polyacetylenes,,Poly(diphenyl acetylene) 3a desilylated,,,1200,740,4200,,,Takeda 2010,http://www.sciencedirect.com/science/article/pii/S0032386110000510,,,3.079181246,2.86923172,3.62324929,,3.043976771,3.319451774,3.079181246,2.86923172,3.62324929,3.16410057,0.086300117,0.097253236,0.070934402,0.082013936,0.134046779,0.142919652
Substituted Polyacetylenes,,Poly(diphenyl acetylene) 3b desilylated,,,300,150,1100,,,Takeda 2010,http://www.sciencedirect.com/science/article/pii/S0032386110000510,,,2.477121255,2.176091259,3.041392685,,2.660909628,2.870339997,2.477121255,2.176091259,3.041392685,2.401469052,0.086349957,0.097340136,0.070944145,0.081995725,0.134062746,0.142871037
Substituted Polyacetylenes,,Poly(diphenyl acetylene) 3c desilylated,,,820,360,3000,,,Takeda 2010,http://www.sciencedirect.com/science/article/pii/S0032386110000510,,,2.913813852,2.556302501,3.477121255,,2.987451145,3.267387459,2.913813852,2.556302501,3.477121255,2.789170955,0.086691476,0.097741897,0.07121199,0.082103882,0.134607312,0.143326499
Substituted Polyacetylenes,,Poly(diphenyl acetylene) 3d desilylated,,,37,11,160,,,Takeda 2010,http://www.sciencedirect.com/science/article/pii/S0032386110000510,,,1.568201724,1.041392685,2.204119983,,2.104634119,2.239622539,1.568201724,1.041392685,2.204119983,1.145958271,0.08685208,0.09798393,0.071221465,0.082133408,0.134698043,0.143146635
Substituted Polyacetylenes,,Poly(diphenyl acetylene) Poly 1,11200,24800,14400,11600,38700,29100,,Hu 2007,http://dx.doi.org/10.1039/B712327B,4.049218023,4.394451681,4.158362492,4.064457989,4.587710965,4.463892989,4.049218023,4.394451681,4.158362492,4.064457989,4.587710965,4.463892989,0.087286889,0.099884437,0.072011791,0.083190165,0.135348833,0.146069627
Substituted Polyacetylenes,,Poly(diphenyl acetylene) Poly 2,10100,23200,12500,10000,35100,24200,,Hu 2007,http://dx.doi.org/10.1039/B712327B,4.004321374,4.365487985,4.096910013,4,4.545307116,4.383815366,4.004321374,4.365487985,4.096910013,4,4.545307116,4.383815366,0.087378693,0.099831965,0.071883393,0.08321058,0.135404856,0.145873078
Substituted Polyacetylenes,,Poly(diphenyl acetylene) Poly 3,3500,7700,3900,2700,11400,6600,,Hu 2007,http://dx.doi.org/10.1039/B712327B,3.544068044,3.886490725,3.591064607,3.431363764,4.056904851,3.819543936,3.544068044,3.886490725,3.591064607,3.431363764,4.056904851,3.819543936,0.087013374,0.098831018,0.07149293,0.082652821,0.134601454,0.144813839
Substituted Polyacetylenes,PTMSP,,9700,25000,14800,11700,47000,30000,,Hu 2007,http://dx.doi.org/10.1039/B712327B,3.986771734,4.397940009,4.170261715,4.068185862,4.672097858,4.477121255,3.986771734,4.397940009,4.170261715,4.068185862,4.672097858,4.477121255,0.087398898,0.099498982,0.071697564,0.083070126,0.135373019,0.145323436
Substituted Polyacetylenes,,Poly(diphenyl acetylene) 2b p-F,15800,33300,17900,15600,47000,34300,,Hu 2008,http://dx.doi.org/10.1021/ma801845g,4.198657087,4.522444234,4.252853031,4.193124598,4.672097858,4.53529412,4.198657087,4.522444234,4.252853031,4.193124598,4.672097858,4.53529412,0.087433326,0.100359083,0.072129034,0.083538107,0.135843039,0.146508001
Substituted Polyacetylenes,,Poly(diphenyl acetylene) 2c m-F,12800,27000,14300,12000,35200,27800,,Hu 2008,http://dx.doi.org/10.1021/ma801845g,4.10720997,4.431363764,4.155336037,4.079181246,4.546542663,4.444044796,4.10720997,4.431363764,4.155336037,4.079181246,4.546542663,4.444044796,0.087358933,0.100145919,0.072085144,0.0833704,0.135491876,0.146433929
Substituted Polyacetylenes,,"Poly(diphenyl acetylene) 2e p,m-F",17800,36800,18700,16600,44200,35000,,Hu 2008,http://dx.doi.org/10.1021/ma801845g,4.250420002,4.565847819,4.271841607,4.220108088,4.645422269,4.544068044,4.250420002,4.565847819,4.271841607,4.220108088,4.645422269,4.544068044,0.087483659,0.100483312,0.072181379,0.083618458,0.135855793,0.146789862
Substituted Polyacetylenes,,"Poly(diphenyl acetylene) 2f m,m-F",13700,28500,15200,13100,36100,29100,,Hu 2008,http://dx.doi.org/10.1021/ma801845g,4.136720567,4.45484486,4.181843588,4.117271296,4.557507202,4.463892989,4.136720567,4.45484486,4.181843588,4.117271296,4.557507202,4.463892989,0.087316453,0.100077277,0.072054595,0.083376804,0.135491577,0.146405093
Substituted Polyacetylenes,,Poly(diphenyl acetylene) 2g p-Cl,9300,20600,11700,9200,35200,22700,,Hu 2008,http://dx.doi.org/10.1021/ma801845g,3.968482949,4.31386722,4.068185862,3.963787827,4.546542663,4.356025857,3.968482949,4.31386722,4.068185862,3.963787827,4.546542663,4.356025857,0.087300351,0.099846607,0.071943729,0.083188339,0.135453559,0.145811198
Substituted Polyacetylenes,,Poly(diphenyl acetylene) 2h p-Br,9200,20700,11400,9200,32800,22400,,Hu 2008,http://dx.doi.org/10.1021/ma801845g,3.963787827,4.315970345,4.056904851,3.963787827,4.515873844,4.350248018,3.963787827,4.315970345,4.056904851,3.963787827,4.515873844,4.350248018,0.087308085,0.099752229,0.071856524,0.083175003,0.135353584,0.145759634
Substituted Polyacetylenes,,Poly(diphenyl acetylene) 2i p-Me,5000,10800,5700,4100,16900,10100,,Hu 2008,http://dx.doi.org/10.1021/ma801845g,3.698970004,4.033423755,3.755874856,3.612783857,4.227886705,4.004321374,3.698970004,4.033423755,3.755874856,3.612783857,4.227886705,4.004321374,0.08711383,0.099282509,0.071713558,0.082866268,0.134940179,0.145267129
Substituted Polyacetylenes,,Poly(diphenyl acetylene) 2k none,10500,24100,12900,10400,36400,25200,,Hu 2008,http://dx.doi.org/10.1021/ma801845g,4.021189299,4.382017043,4.11058971,4.017033339,4.561101384,4.401400541,4.021189299,4.382017043,4.11058971,4.017033339,4.561101384,4.401400541,0.087412595,0.09992234,0.071912013,0.083257843,0.135466838,0.14595345
Substituted Polyacetylenes,,Poly(diphenyl acetylene) 2m p-SiMe3,530,1100,450,170,2000,470,,Hu 2008,http://dx.doi.org/10.1021/ma801845g,2.72427587,3.041392685,2.653212514,2.230448921,3.301029996,2.672097858,2.72427587,3.041392685,2.653212514,2.230448921,3.301029996,2.672097858,0.087217943,0.098682833,0.071643495,0.082158258,0.134638339,0.144132456
Substituted Polyacetylenes,,Poly(diphenyl acetylene) 2m-D none,200,360,86,30,390,60,,Hu 2008,http://dx.doi.org/10.1021/ma801845g,2.301029996,2.556302501,1.934498451,1.477121255,2.591064607,1.77815125,2.301029996,2.556302501,1.934498451,1.477121255,2.591064607,1.77815125,0.087282083,0.098581996,0.071315376,0.082301092,0.134611285,0.143744546
Substituted Polyacetylenes,,Poly(diarylacetylene) 2a,560,1200,620,250,3300,730,,Hu 2010,http://www.sciencedirect.com/science/article/pii/S0032386110001345,2.748188027,3.079181246,2.792391689,2.397940009,3.51851394,2.86332286,2.748188027,3.079181246,2.792391689,2.397940009,3.51851394,2.86332286,0.087153954,0.09848639,0.071605408,0.082159744,0.134863691,0.14364207
Substituted Polyacetylenes,,Poly(diarylacetylene) 2b,370,810,390,160,2200,450,,Hu 2010,http://www.sciencedirect.com/science/article/pii/S0032386110001345,2.568201724,2.908485019,2.591064607,2.204119983,3.342422681,2.653212514,2.568201724,2.908485019,2.591064607,2.204119983,3.342422681,2.653212514,0.087110941,0.098129872,0.071329586,0.082093465,0.134671961,0.143090866
Substituted Polyacetylenes,,Poly(diarylacetylene) 2c,240,420,140,44,640,120,,Hu 2010,http://www.sciencedirect.com/science/article/pii/S0032386110001345,2.380211242,2.62324929,2.146128036,1.643452676,2.806179974,2.079181246,2.380211242,2.62324929,2.146128036,1.643452676,2.806179974,2.079181246,0.087253057,0.09893,0.07184876,0.082098731,0.134611523,0.14440866
Substituted Polyacetylenes,,Poly(diarylacetylene) 2f,840,1900,1000,540,4100,1500,,Hu 2010,http://www.sciencedirect.com/science/article/pii/S0032386110001345,2.924279286,3.278753601,3,2.73239376,3.612783857,3.176091259,2.924279286,3.278753601,3,2.73239376,3.612783857,3.176091259,0.086824363,0.09790113,0.071149794,0.082090668,0.134151199,0.143393534
Substituted Polyacetylenes,,Poly(diarylacetylene) 2g,480,980,440,190,1900,500,,Hu 2010,http://www.sciencedirect.com/science/article/pii/S0032386110001345,2.681241237,2.991226076,2.643452676,2.278753601,3.278753601,2.698970004,2.681241237,2.991226076,2.643452676,2.278753601,3.278753601,2.698970004,0.086890067,0.098044694,0.071315819,0.082016392,0.134259977,0.143495864
Substituted Polyacetylenes,,Poly(diarylacetylene) 2h,3400,8500,5400,3400,18000,10000,,Hu 2010,http://www.sciencedirect.com/science/article/pii/S0032386110001345,3.531478917,3.929418926,3.73239376,3.531478917,4.255272505,4,3.531478917,3.929418926,3.73239376,3.531478917,4.255272505,4,0.087002979,0.098538265,0.071496203,0.082384744,0.134503761,0.144427592
Substituted Polyacetylenes,,Poly(diarylacetylene) 3a,260,580,260,95,1600,260,,Hu 2010,http://www.sciencedirect.com/science/article/pii/S0032386110001345,2.414973348,2.763427994,2.414973348,1.977723605,3.204119983,2.414973348,2.414973348,2.763427994,2.414973348,1.977723605,3.204119983,2.414973348,0.087237536,0.098077528,0.071306538,0.082061031,0.134799522,0.142872983
Substituted Polyacetylenes,,Poly(diarylacetylene) 3b,200,440,180,65,1300,170,,Hu 2010,http://www.sciencedirect.com/science/article/pii/S0032386110001345,2.301029996,2.643452676,2.255272505,1.812913357,3.113943352,2.230448921,2.301029996,2.643452676,2.255272505,1.812913357,3.113943352,2.230448921,0.087428287,0.098309913,0.071317752,0.082250916,0.135153207,0.142696782
Substituted Polyacetylenes,,Poly(diarylacetylene) 3f,1100,2500,1300,870,4900,2300,,Hu 2010,http://www.sciencedirect.com/science/article/pii/S0032386110001345,3.041392685,3.397940009,3.113943352,2.939519253,3.69019608,3.361727836,3.041392685,3.397940009,3.113943352,2.939519253,3.69019608,3.361727836,0.08676475,0.097846322,0.070962827,0.082235602,0.134063307,0.143388345
Substituted Polyacetylenes,,Poly(diarylacetylene) 3g,890,2000,830,420,3400,940,,Hu 2010,http://www.sciencedirect.com/science/article/pii/S0032386110001345,2.949390007,3.301029996,2.919078092,2.62324929,3.531478917,2.973127854,2.949390007,3.301029996,2.919078092,2.62324929,3.531478917,2.973127854,0.087022694,0.098118322,0.071126106,0.082284051,0.134520676,0.143483029
Substituted Polyacetylenes,,Poly(diarylacetylene) 3h,8800,19000,9800,8100,24000,19000,,Hu 2010,http://www.sciencedirect.com/science/article/pii/S0032386110001345,3.944482672,4.278753601,3.991226076,3.908485019,4.380211242,4.278753601,3.944482672,4.278753601,3.991226076,3.908485019,4.380211242,4.278753601,0.087240967,0.099642248,0.071822896,0.083136093,0.135093855,0.145900047
Substituted Polyacetylenes,,Poly(diarylacetylene) 2i,170,330,130,46,840,120,,Hu 2010,http://www.sciencedirect.com/science/article/pii/S0032386110001345,2.230448921,2.51851394,2.113943352,1.662757832,2.924279286,2.079181246,2.230448921,2.51851394,2.113943352,1.662757832,2.924279286,2.079181246,0.087226095,0.098285633,0.071397947,0.082142117,0.134874188,0.142954529
Substituted Polyacetylenes,,Poly(diarylacetylene) 2j,600,1400,660,300,3200,810,,Hu 2010,http://www.sciencedirect.com/science/article/pii/S0032386110001345,2.77815125,3.146128036,2.819543936,2.477121255,3.505149978,2.908485019,2.77815125,3.146128036,2.819543936,2.477121255,3.505149978,2.908485019,0.087081469,0.098086861,0.071222468,0.082136501,0.134520397,0.143271108
Substituted Polyacetylenes,,Poly(diarylacetylene) 2k,3200,8100,4800,3300,17000,9100,,Hu 2010,http://www.sciencedirect.com/science/article/pii/S0032386110001345,3.505149978,3.908485019,3.681241237,3.51851394,4.230448921,3.959041392,3.505149978,3.908485019,3.681241237,3.51851394,4.230448921,3.959041392,0.08704954,0.098508088,0.071321837,0.082510557,0.134606203,0.144193763
Substituted Polyacetylenes,,Poly(diphenyl acetylene) poly(5)-Ta,140,230,100,46,590,110,,Katsumata 2006,http://dx.doi.org/10.1002/macp.200600188,2.146128036,2.361727836,2,1.662757832,2.770852012,2.041392685,2.146128036,2.361727836,2,1.662757832,2.770852012,2.041392685,0.086644486,0.097626452,0.071063385,0.082030422,0.134290584,0.142409674
Substituted Polyacetylenes,,Poly(diphenyl acetylene) poly(5)-Ru,220,400,180,64,1010,170,,Katsumata 2006,http://dx.doi.org/10.1002/macp.200600188,2.342422681,2.602059991,2.255272505,1.806179974,3.004321374,2.230448921,2.342422681,2.602059991,2.255272505,1.806179974,3.004321374,2.230448921,0.086979872,0.098140224,0.071514716,0.081988243,0.134666287,0.143223093
Substituted Polyacetylenes,,Poly(phenyl acetylene) 3a,48,64,17,7.6,58,12,,Saeed 2008,http://dx.doi.org/10.1002/macp.200800029,1.681241237,1.806179974,1.230448921,0.880813592,1.763427994,1.079181246,1.681241237,1.806179974,1.230448921,0.880813592,1.763427994,1.079181246,0.085931594,0.096154054,0.070297822,0.081442447,0.13277739,0.141774102
Substituted Polyacetylenes,,Poly(phenyl acetylene) 2a,,,2600,1500,9400,,,Sakaguchi 2009,http://dx.doi.org/10.1002/pola.23687,,,3.414973348,3.176091259,3.973127854,,3.282452046,3.6141909,3.414973348,3.176091259,3.973127854,3.489688668,0.086551006,0.097555808,0.071118364,0.082112256,0.134454202,0.143201328
Substituted Polyacetylenes,,Poly(phenyl acetylene) 2ab (2:1),,,1300,600,5600,,,Sakaguchi 2009,http://dx.doi.org/10.1002/pola.23687,,,3.113943352,2.77815125,3.748188027,,3.086214319,3.411705631,3.113943352,2.77815125,3.748188027,3.067922197,0.086891959,0.098010589,0.071291319,0.082248535,0.134939228,0.143313608
Substituted Polyacetylenes,,Poly(phenyl acetylene) 2ab (1:1),,,900,410,3900,,,Sakaguchi 2009,http://dx.doi.org/10.1002/pola.23687,,,2.954242509,2.612783857,3.591064607,,2.977553308,3.281909462,2.954242509,2.612783857,3.591064607,2.890254436,0.086844726,0.097958888,0.071250428,0.082226588,0.134852056,0.143233764
Substituted Polyacetylenes,,Poly(phenyl acetylene) 2ab (1:2),,,690,320,3300,,,Sakaguchi 2009,http://dx.doi.org/10.1002/pola.23687,,,2.838849091,2.505149978,3.51851394,,2.876694542,3.175740488,2.838849091,2.505149978,3.51851394,2.798181793,0.086889556,0.098034221,0.071232666,0.082280685,0.134911748,0.143104319
Substituted Polyacetylenes,,Poly(phenyl acetylene) 2ab (1:4),,,850,430,3700,,,Sakaguchi 2009,http://dx.doi.org/10.1002/pola.23687,,,2.929418926,2.633468456,3.568201724,,2.939420783,3.233871948,2.929418926,2.633468456,3.568201724,2.928506841,0.086705069,0.097791605,0.071140534,0.082194934,0.134644292,0.143050104
Substituted Polyacetylenes,,Poly(phenyl acetylene) 2b,,,1200,550,4600,,,Sakaguchi 2009,http://dx.doi.org/10.1002/pola.23687,,,3.079181246,2.740362689,3.662757832,,3.084712843,3.391166733,3.079181246,2.740362689,3.662757832,3.002152335,0.086756682,0.097825774,0.07124288,0.082155428,0.134725996,0.143341733
Substituted Polyacetylenes,,Poly(phenyl acetylene) 3a (sulfonated),,,45,11,340,,,Sakaguchi 2009,http://dx.doi.org/10.1002/pola.23687,,,1.653212514,1.041392685,2.531478917,,2.099956435,2.329589703,1.653212514,1.041392685,2.531478917,1.233899419,0.087956044,0.099401568,0.071753254,0.082756105,0.136338601,0.143409411
Substituted Polyacetylenes,,Poly(phenyl acetylene) 3ab (2:1) (sulf.),,,1.3,0.29,17,,,Sakaguchi 2009,http://dx.doi.org/10.1002/pola.23687,,,0.113943352,-0.537602002,1.230448921,,0.957067608,1.04199733,0.113943352,-0.537602002,1.230448921,-0.355250485,0.088551095,0.100205278,0.07175888,0.083283086,0.136982608,0.142680157
Substituted Polyacetylenes,,Poly(phenyl acetylene) 3ab (1:1) (sulf.),,,1.7,0.42,16,,,Sakaguchi 2009,http://dx.doi.org/10.1002/pola.23687,,,0.230448921,-0.37675071,1.204119983,,1.077245061,1.130992685,0.230448921,-0.37675071,1.204119983,-0.236819054,0.087818224,0.09928014,0.071436694,0.082830398,0.135948879,0.142611979
Substituted Polyacetylenes,,Poly(phenyl acetylene) 3ab (1:2) (sulf.),,,1.1,0.21,9.1,,,Sakaguchi 2009,http://dx.doi.org/10.1002/pola.23687,,,0.041392685,-0.677780705,0.959041392,,1.019962955,1.047765962,0.041392685,-0.677780705,0.959041392,-0.62325886,0.087891275,0.099333733,0.07157749,0.082748107,0.136024146,0.142981819
Substituted Polyacetylenes,,Poly(phenyl acetylene) 3ab (1:4) (sulf.),,,0.96,0.12,8.2,,,Sakaguchi 2009,http://dx.doi.org/10.1002/pola.23687,,,-0.017728767,-0.920818754,0.913813852,,1.055052306,1.10644822,-0.017728767,-0.920818754,0.913813852,-0.938057905,0.088617802,0.100167507,0.072082949,0.082970677,0.137044575,0.143786327
Substituted Polyacetylenes,,Poly(phenyl acetylene) 3b sulfonated,,,2.5,0.28,21,,,Sakaguchi 2009,http://dx.doi.org/10.1002/pola.23687,,,0.397940009,-0.552841969,1.322219295,,1.365823691,1.481584189,0.397940009,-0.552841969,1.322219295,-0.563544728,0.088971497,0.100568179,0.072352051,0.083074866,0.137606967,0.144295922
Substituted Polyacetylenes,PTPSDPA,Poly[1-phenyl-2-[p-(triisopropylsilyl)phenyl]acetylene,420,740,350,170,1300,390,,Nagai 2000,http://dx.doi.org/10.1002/(SICI)1099-0488(20000601)38:11%3C1474::AID-POLB70%3E3.0.CO;2-6,2.62324929,2.86923172,2.544068044,2.230448921,3.113943352,2.591064607,2.62324929,2.86923172,2.544068044,2.230448921,3.113943352,2.591064607,0.086398158,0.097410245,0.071084893,0.081836682,0.133778381,0.143108201
Thermally Rearranged Polymers,HPI,,62,35,2.6,0.4,9.9,0.08,,Choi 2010,http://www.sciencedirect.com/science/article/B6TGK-4XVK3X5-5/2/e75560a929cc2b7a2cce568ef9c7c8b8,1.792391689,1.544068044,0.414973348,-0.397940009,0.995635195,-1.096910013,1.792391689,1.544068044,0.414973348,-0.397940009,0.995635195,-1.096910013,0.087289598,0.098820629,0.071829611,0.08304512,0.137165615,0.143582471
Thermally Rearranged Polymers,PBO,,2647,4194,1092,284,4201,151,,Choi 2010,http://www.sciencedirect.com/science/article/B6TGK-4XVK3X5-5/2/e75560a929cc2b7a2cce568ef9c7c8b8,3.422753941,3.622628426,3.038222638,2.45331834,3.623352682,2.178976947,3.422753941,3.622628426,3.038222638,2.45331834,3.623352682,2.178976947,0.08768993,0.098999571,0.071860162,0.082990763,0.137259741,0.144060645
Thermally Rearranged Polymers,HPI-co-PPL 82,,,,5.7,0.93,25,,,Choi 2010,http://www.sciencedirect.com/science/article/B6TGK-4XVK3X5-5/2/e75560a929cc2b7a2cce568ef9c7c8b8,,,0.755874856,-0.031517051,1.397940009,,1.657705292,1.71849963,0.755874856,-0.031517051,1.397940009,-0.086440278,0.087488916,0.098712928,0.071623799,0.082271913,0.13549519,0.143828997
Thermally Rearranged Polymers,PBO-co-PPL 82,,1379,1989,421,94,1874,50,,Choi 2010,http://www.sciencedirect.com/science/article/B6TGK-4XVK3X5-5/2/e75560a929cc2b7a2cce568ef9c7c8b8,3.139564266,3.298634783,2.624282096,1.973127854,3.272769587,1.698970004,3.139564266,3.298634783,2.624282096,1.973127854,3.272769587,1.698970004,0.087865983,0.099378481,0.072028344,0.083096533,0.137549374,0.144164073
Thermally Rearranged Polymers,HPI-co-PPL 55,,,,3.2,0.49,15,,,Choi 2010,http://www.sciencedirect.com/science/article/B6TGK-4XVK3X5-5/2/e75560a929cc2b7a2cce568ef9c7c8b8,,,0.505149978,-0.30980392,1.176091259,,1.485046706,1.522633115,0.505149978,-0.30980392,1.176091259,-0.379661908,0.087576304,0.098826748,0.071648016,0.082322179,0.135592448,0.143794504
Thermally Rearranged Polymers,PBO-co-PPL 55,,1489,2895,475,85,1805,46,,Choi 2010,http://www.sciencedirect.com/science/article/B6TGK-4XVK3X5-5/2/e75560a929cc2b7a2cce568ef9c7c8b8,3.172894698,3.461648568,2.67669361,1.929418926,3.256477206,1.662757832,3.172894698,3.461648568,2.67669361,1.929418926,3.256477206,1.662757832,0.088359479,0.09928327,0.071861508,0.082959834,0.137382722,0.144448445
Thermally Rearranged Polymers,HPI-co-PPL 28,,,,3.2,0.53,11,,,Choi 2010,http://www.sciencedirect.com/science/article/B6TGK-4XVK3X5-5/2/e75560a929cc2b7a2cce568ef9c7c8b8,,,0.505149978,-0.27572413,1.041392685,,1.526067727,1.519783972,0.505149978,-0.27572413,1.041392685,-0.396449952,0.087088929,0.098187665,0.071427726,0.082042506,0.134871037,0.143729607
Thermally Rearranged Polymers,PBO-co-PPL 28,,1105,1680,132,18,525,6.7,,Choi 2010,http://www.sciencedirect.com/science/article/B6TGK-4XVK3X5-5/2/e75560a929cc2b7a2cce568ef9c7c8b8,3.043362278,3.225309282,2.120573931,1.255272505,2.720159303,0.826074803,3.043362278,3.225309282,2.120573931,1.255272505,2.720159303,0.826074803,0.089231029,0.101153439,0.072526057,0.083796302,0.138885578,0.14597105
Thermally Rearranged Polymers,API 300,,,,34,5.2,138,,,Choi 2010,http://www.sciencedirect.com/science/article/B6TGK-4XVK3X5-5/2/e75560a929cc2b7a2cce568ef9c7c8b8,,,1.531478917,0.716003344,2.139879086,,2.218926983,2.384765815,1.531478917,0.716003344,2.139879086,0.688219473,0.087887417,0.099149548,0.071934141,0.08238248,0.136151228,0.14451158
Thermally Rearranged Polymers,PPL 450,,240,376,65,13,294,8.1,,Choi 2010,http://www.sciencedirect.com/science/article/B6TGK-4XVK3X5-5/2/e75560a929cc2b7a2cce568ef9c7c8b8,2.380211242,2.575187845,1.812913357,1.113943352,2.46834733,0.908485019,2.380211242,2.575187845,1.812913357,1.113943352,2.46834733,0.908485019,0.087474341,0.097921262,0.071236439,0.082357522,0.135962475,0.142789367
Thermally Rearranged Polymers,PIH,,,,1.95,0.36,5.98,0.17,,Maya 2010,http://www.sciencedirect.com/science/article/pii/S0376738809008825,,,0.290034611,-0.443697499,0.776701184,-0.769551079,1.504641948,1.395529248,0.290034611,-0.443697499,0.776701184,-0.769551079,0.086787296,0.097926437,0.071213363,0.082213162,0.134950948,0.143403135
Thermally Rearranged Polymers,PIA,,,,1.61,0.2,5.22,0.06,,Maya 2010,http://www.sciencedirect.com/science/article/pii/S0376738809008825,,,0.206825876,-0.698970004,0.717670503,-1.22184875,1.605062892,1.48071857,0.206825876,-0.698970004,0.717670503,-1.22184875,0.087593519,0.098935067,0.071689168,0.082692796,0.136383456,0.144177429
Thermally Rearranged Polymers,PPM-425,,,,10.45,1.74,39.1,0.65,,Maya 2010,http://www.sciencedirect.com/science/article/pii/S0376738809008825,,,1.01911629,0.240549248,1.592176757,-0.187086643,2.112319937,2.090268054,1.01911629,0.240549248,1.592176757,-0.187086643,0.087601727,0.099034516,0.071675066,0.082845337,0.136625455,0.143978806
Thermally Rearranged Polymers,PPM-450,,,,12.79,2.21,52,0.87,,Maya 2010,http://www.sciencedirect.com/science/article/pii/S0376738809008825,,,1.106870544,0.344392274,1.716003344,-0.060480747,2.155599623,2.151968812,1.106870544,0.344392274,1.716003344,-0.060480747,0.087672082,0.099146645,0.071695574,0.082917399,0.13676657,0.143915934
Thermally Rearranged Polymers,PPM-475,,,,22.17,4.21,94.8,2.02,,Maya 2010,http://www.sciencedirect.com/science/article/pii/S0376738809008825,,,1.345765693,0.624282096,1.976808337,0.305351369,2.264107516,2.306064832,1.345765693,0.624282096,1.976808337,0.305351369,0.087627786,0.099080865,0.071671532,0.082860528,0.136639163,0.143829492
Thermally Rearranged Polymers,TR tPBO polybenzoxazole,,2647,4194,1092,284,4201,151,,Han 2010,http://dx.doi.org/10.1021/ma101549z,3.422753941,3.622628426,3.038222638,2.45331834,3.623352682,2.178976947,3.422753941,3.622628426,3.038222638,2.45331834,3.623352682,2.178976947,0.08768993,0.098999571,0.071860162,0.082990763,0.137259741,0.144060645
Thermally Rearranged Polymers,TR aPBO polybenzoxazole,,356,408,81,19,398,12,,Han 2010,http://dx.doi.org/10.1021/ma101549z,2.551449998,2.610660163,1.908485019,1.278753601,2.599883072,1.079181246,2.551449998,2.610660163,1.908485019,1.278753601,2.599883072,1.079181246,0.087334207,0.098883871,0.071839355,0.082809812,0.136742817,0.143585375
Thermally Rearranged Polymers,TR cPBO polybenzoxazole,,1656,3612,1306,431,5568,252,,Han 2010,http://dx.doi.org/10.1021/ma101549z,3.219060332,3.557747742,3.115943177,2.63447727,3.745699227,2.401400541,3.219060332,3.557747742,3.115943177,2.63447727,3.745699227,2.401400541,0.087248627,0.097175083,0.07086925,0.082370367,0.135852451,0.14203307
Thermally Rearranged Polymers,TR sPBO polybenzoxazole,,1775,3585,1354,350,5903,260,,Han 2010,http://dx.doi.org/10.1021/ma101549z,3.249198357,3.55448916,3.131618664,2.544068044,3.771072783,2.414973348,3.249198357,3.55448916,3.131618664,2.544068044,3.771072783,2.414973348,0.08747807,0.097920833,0.071454422,0.082440948,0.136456745,0.143002153
Thermally Rearranged Polymers,,Urethane-urea polyether 1,41,42,28,11,190,34,,Li 2011,http://www.sciencedirect.com/science/article/pii/S037673881000877X,1.612783857,1.62324929,1.447158031,1.041392685,2.278753601,1.531478917,1.612783857,1.62324929,1.447158031,1.041392685,2.278753601,1.531478917,0.08622674,0.09745006,0.071907661,0.081856896,0.134577667,0.142956147
Thermally Rearranged Polymers,,Urethane-urea polyether 2,35,37,22,9.2,170,25,,Li 2011,http://www.sciencedirect.com/science/article/pii/S037673881000877X,1.544068044,1.568201724,1.342422681,0.963787827,2.230448921,1.397940009,1.544068044,1.568201724,1.342422681,0.963787827,2.230448921,1.397940009,0.086337567,0.097435642,0.071643961,0.082012407,0.13471556,0.142305384
Thermally Rearranged Polymers,,Urethane-urea polyether 3,28,35,21,8.5,170,20,,Li 2011,http://www.sciencedirect.com/science/article/pii/S037673881000877X,1.447158031,1.544068044,1.322219295,0.929418926,2.230448921,1.301029996,1.447158031,1.544068044,1.322219295,0.929418926,2.230448921,1.301029996,0.086342605,0.096632975,0.071074541,0.08175713,0.13440909,0.14113279
Thermally Rearranged Polymers,,Urethane-urea polyether 4,25,32,20,7.2,150,22,,Li 2011,http://www.sciencedirect.com/science/article/pii/S037673881000877X,1.397940009,1.505149978,1.301029996,0.857332496,2.176091259,1.342422681,1.397940009,1.505149978,1.301029996,0.857332496,2.176091259,1.342422681,0.086412439,0.096852369,0.071327105,0.081582911,0.134217456,0.141805211
Thermally Rearranged Polymers,,Urethane-urea polyether 5,10,12,8,2.4,69,9.1,,Li 2011,http://www.sciencedirect.com/science/article/pii/S037673881000877X,1,1.079181246,0.903089987,0.380211242,1.838849091,0.959041392,1,1.079181246,0.903089987,0.380211242,1.838849091,0.959041392,0.086692451,0.096998349,0.071623878,0.08151329,0.134480611,0.142029404
Uncategorised,PMDA-ODA,polypyromellitimide of oxydianiline,8,,0.61,0.1,2.7,0.059,,Kim 1988,http://www.sciencedirect.com/science/article/pii/S0376738800850681,0.903089987,,-0.214670165,-1,0.431363764,-1.229147988,0.903089987,0.814263116,-0.214670165,-1,0.431363764,-1.229147988,0.086685139,0.097066105,0.07091278,0.081812778,0.134546206,0.142065491
Uncategorised,PMDA-MDA,polypyromellitimide of methylenedianiline,9.4,,0.98,0.2,4,0.093,,Kim 1988,http://www.sciencedirect.com/science/article/pii/S0376738800850681,0.973127854,,-0.008773924,-0.698970004,0.602059991,-1.031517051,0.973127854,0.866368691,-0.008773924,-0.698970004,0.602059991,-1.031517051,0.086091174,0.095828393,0.07043027,0.081514269,0.133960285,0.140915953
Uncategorised,PMDA-IPDA,polypyromellitimide of isopropylidenedianiline,37.1,17,7.1,1.5,27,0.9,,Kim 1988,http://www.sciencedirect.com/science/article/pii/S0376738800850681,1.56937391,1.230448921,0.851258349,0.176091259,1.431363764,-0.045757491,1.56937391,1.230448921,0.851258349,0.176091259,1.431363764,-0.045757491,0.085774831,0.096151486,0.072194447,0.082038751,0.13615818,0.143477471
Uncategorised,BPA-PEI,bisphenol-A polyetherimide,9.4,,0.4,0.0526,1.3,0.0356,,Barbari 1989,http://www.sciencedirect.com/science/article/pii/S0376738800823662,0.973127854,,-0.397940009,-1.279014256,0.113943352,-1.448550002,0.973127854,0.858101797,-0.397940009,-1.279014256,0.113943352,-1.448550002,0.087279624,0.098646297,0.071591332,0.082115494,0.13479746,0.144265678
Uncategorised,SBI-PEI,"6,6'-dihydroxy-3,3,3',3'-tetramethyl-1,1'-spirobiidane polyetherimide",20.7,,1.4,0.203,4.5,0.155,,Pessan 1993,http://65.54.113.26/Author/13210185/luiz-antonio-pessan,1.315970345,,0.146128036,-0.692503962,0.653212514,-0.809668302,1.315970345,1.272124386,0.146128036,-0.692503962,0.653212514,-0.809668302,0.087244703,0.09852011,0.071581599,0.082053271,0.134811381,0.144209867
Uncategorised,12H PEK,12 hydrogen poly(ether ketone),11.8,12.4,1.1,0.21,4.4,0.22,,Mohr 1991,http://www.sciencedirect.com/science/article/pii/003238619190079X,1.071882007,1.093421685,0.041392685,-0.677780705,0.643452676,-0.657577319,1.071882007,1.093421685,0.041392685,-0.677780705,0.643452676,-0.657577319,0.087071059,0.097921477,0.071080504,0.081938461,0.134164875,0.143197276
Uncategorised,6H6F PEK,6 hydrogen 6 flourine poly(ether ketone),26.4,22.8,2.4,0.44,8,0.345,,Mohr 1991,http://www.sciencedirect.com/science/article/pii/003238619190079X,1.421603927,1.357934847,0.380211242,-0.356547324,0.903089987,-0.462180905,1.421603927,1.357934847,0.380211242,-0.356547324,0.903089987,-0.462180905,0.086733083,0.097913289,0.071379506,0.081930298,0.134514929,0.143572143
Uncategorised,12F PEK,12 flourine poly(ether ketone),42,31.4,3.7,0.76,11.5,0.477,,Mohr 1991,http://www.sciencedirect.com/science/article/pii/003238619190079X,1.62324929,1.496929648,0.568201724,-0.119186408,1.06069784,-0.321481621,1.62324929,1.496929648,0.568201724,-0.119186408,1.06069784,-0.321481621,0.086452457,0.097818082,0.071440582,0.082060537,0.134759141,0.143587315
Uncategorised,PPS,"poly(1,4-phenytlene sulfide)",5.15,,0.38,0.046,1.6,0.066,,Aguilar-Vega 1993,http://dx.doi.org/10.1002/polb.1993.090311114,0.711807229,,-0.420216403,-1.337242168,0.204119983,-1.180456064,0.711807229,0.712356983,-0.420216403,-1.337242168,0.204119983,-1.180456064,0.087771954,0.09904943,0.071841072,0.081852388,0.134495474,0.144532921
Uncategorised,PDMPO,"poly(2,6-dimethyl-1,4-phenylene oxide",82.3,,14.6,3.5,65.5,4.1,,Aguilar-Vega 1993,http://dx.doi.org/10.1002/polb.1993.090311114,1.915399835,,1.164352856,0.544068044,1.8162413,0.612783857,1.915399835,2.010154059,1.164352856,0.544068044,1.8162413,0.612783857,0.087286746,0.098836127,0.071541519,0.082398003,0.13516053,0.143889612
Uncategorised,PDPPO,"poly(2,6-diphenyl-1,4-phenylene oxide",32.7,,7.7,1.5,39.9,2.7,,Aguilar-Vega 1993,http://dx.doi.org/10.1002/polb.1993.090311114,1.514547753,,0.886490725,0.176091259,1.600972896,0.431363764,1.514547753,1.668301534,0.886490725,0.176091259,1.600972896,0.431363764,0.087473231,0.098569963,0.071584394,0.081958343,0.134729221,0.143658221
Uncategorised,PBK,bisphenol-A poly(bisketone),8.9,8.9,0.75,0.13,3.3,0.14,,Aitken 1993,http://dx.doi.org/10.1002/polb.1993.090310808,0.949390007,0.949390007,-0.124938737,-0.886056648,0.51851394,-0.853871964,0.949390007,0.949390007,-0.124938737,-0.886056648,0.51851394,-0.853871964,0.087213612,0.098214517,0.071253714,0.081994725,0.134390444,0.143353527
Uncategorised,PBK-S,bisphenol-S poly(bisketone),7.7,8.3,0.64,0.11,3.27,0.12,,Aitken 1993,http://dx.doi.org/10.1002/polb.1993.090310808,0.886490725,0.919078092,-0.193820026,-0.958607315,0.514547753,-0.920818754,0.886490725,0.919078092,-0.193820026,-0.958607315,0.514547753,-0.920818754,0.087495082,0.098440491,0.071222251,0.082175101,0.134701832,0.143248924
Uncategorised,PBSF,bisphenol-A ply(bissulfone),16.9,20.1,2.39,0.47,10.8,0.5,,Aitken 1993,http://dx.doi.org/10.1002/polb.1993.090310808,1.227886705,1.303196057,0.378397901,-0.327902142,1.033423755,-0.301029996,1.227886705,1.303196057,0.378397901,-0.327902142,1.033423755,-0.301029996,0.086987328,0.097506843,0.070967422,0.081827686,0.134294179,0.142602832
Uncategorised,PH,polyhydroxy ether,2.5,,0.1,0.015,0.4,0.019,,Barbari 1989,http://www.sciencedirect.com/science/article/pii/S0376738800823662,0.397940009,,-1,-1.823908741,-0.397940009,-1.721246399,0.397940009,0.27428894,-1,-1.823908741,-0.397940009,-1.721246399,0.087501164,0.099246767,0.071717595,0.082152883,0.134123348,0.144642137
