Repository: qyuan7/polymer_permeability_imputation

# polymer_permeability_imputation
Code for imputation of gas permeability database with missing values

File: Datasets/Database_BLR_std.csv (part 12 of 12)
Polymer Type,Unnamed: 1,Polymer,He,H2,O2,N2,CO2,CH4,Unnamed: 18,Unnamed: 19,Unnamed: 20,log10_He,log10_H2,log10_O2,log10_N2,log10_CO2,log10_CH4,log10_He_Bayesian,log10_H2_Bayesian,log10_O2_Bayesian,log10_N2_Bayesian,log10_CO2_Bayesian,log10_CH4_Bayesian,log10_He_Bayesian_std,log10_H2_Bayesian_std,log10_O2_Bayesian_std,log10_N2_Bayesian_std,log10_CH4_Bayesian_std,log10_CO2_Bayesian_std
Uncategorised,BPA/tBIA,poly(bisphenol-A tetrabutyl isophthalate),34.3,41.9,5.95,1.17,24.2,1.43,,Pixton 1995,http://www.researchgate.net/publication/36014648_Gas_transport_properties_of_aromatic_polyester_and_polysulfone_materials_,1.53529412,1.622214023,0.774516966,0.068185862,1.383815366,0.155336037,1.53529412,1.622214023,0.774516966,0.068185862,1.383815366,0.155336037,0.087032033,0.097919716,0.071300141,0.081834386,0.134416226,0.143321814
Uncategorised,PhTh/IA,poly(phenolphthalein),14.7,14.7,1.52,0.264,6.74,0.167,,Pixton 1995,http://www.researchgate.net/publication/36014648_Gas_transport_properties_of_aromatic_polyester_and_polysulfone_materials_,1.167317335,1.167317335,0.181843588,-0.578396073,0.828659897,-0.777283529,1.167317335,1.167317335,0.181843588,-0.578396073,0.828659897,-0.777283529,0.086839019,0.097098428,0.070845539,0.081850946,0.13461724,0.142068516
Uncategorised,PhTh/tBIA,poly(phenolphthalein tetrabutyl isophthalate),35.6,41.3,5.6,1.06,23.8,1.16,,Pixton 1995,http://www.researchgate.net/publication/36014648_Gas_transport_properties_of_aromatic_polyester_and_polysulfone_materials_,1.551449998,1.615950052,0.748188027,0.025305865,1.376576957,0.064457989,1.551449998,1.615950052,0.748188027,0.025305865,1.376576957,0.064457989,0.087083431,0.098071987,0.071383095,0.081943551,0.134714621,0.143362256
Uncategorised,HPF/IA,poly(fluorene bisphenol isophthalate),22.3,26.1,3.03,0.556,10.3,0.616,,Pixton 1995,http://www.researchgate.net/publication/36014648_Gas_transport_properties_of_aromatic_polyester_and_polysulfone_materials_,1.348304863,1.416640507,0.481442629,-0.254925208,1.012837225,-0.210419288,1.348304863,1.416640507,0.481442629,-0.254925208,1.012837225,-0.210419288,0.086922225,0.097543684,0.071102203,0.08165716,0.133964067,0.143219338
Uncategorised,HPF/tBIA,poly(fluorene bisphenol tetrabutyl isophthalate),45.9,63.1,9.55,1.94,36.8,2.38,,Pixton 1995,http://www.researchgate.net/publication/36014648_Gas_transport_properties_of_aromatic_polyester_and_polysulfone_materials_,1.661812686,1.800029359,0.980003372,0.28780173,1.565847819,0.376576957,1.661812686,1.800029359,0.980003372,0.28780173,1.565847819,0.376576957,0.087030748,0.097665496,0.07115092,0.081767906,0.134303235,0.143145577
Uncategorised,PhAnthr/IA,poly(phenolphthalein isophthalate),18,19.7,2.05,0.342,9,0.334,,Pixton 1995,http://www.researchgate.net/publication/36014648_Gas_transport_properties_of_aromatic_polyester_and_polysulfone_materials_,1.255272505,1.294466226,0.311753861,-0.465973894,0.954242509,-0.476253533,1.255272505,1.294466226,0.311753861,-0.465973894,0.954242509,-0.476253533,0.087195308,0.098030209,0.071291115,0.081946084,0.134706306,0.14320034
Uncategorised,TBBPA/IA,poly(tetrabromo bisphenol-A isophthalate,16.3,17.8,1.29,0.178,4.93,0.142,,Pixton 1995,http://www.researchgate.net/publication/36014648_Gas_transport_properties_of_aromatic_polyester_and_polysulfone_materials_,1.212187604,1.250420002,0.11058971,-0.749579998,0.692846919,-0.847711656,1.212187604,1.250420002,0.11058971,-0.749579998,0.692846919,-0.847711656,0.087505747,0.098299269,0.071349492,0.082049639,0.134914952,0.143653726
Uncategorised,TBBPA/tBIA,poly(tetrabromo bisphenol-A tetrabutyl isophthalate,41.6,53.9,5.66,0.89,21.5,0.853,,Pixton 1995,http://www.researchgate.net/publication/36014648_Gas_transport_properties_of_aromatic_polyester_and_polysulfone_materials_,1.619093331,1.731588765,0.752816431,-0.050609993,1.33243846,-0.069050969,1.619093331,1.731588765,0.752816431,-0.050609993,1.33243846,-0.069050969,0.087474825,0.098295219,0.071416478,0.082013637,0.134966613,0.143736569
Uncategorised,TBPAh/IA,poly(tetrabromo phenolphthalein isophthalate),23.4,27.1,1.96,0.282,8.34,0.206,,Pixton 1995,http://www.researchgate.net/publication/36014648_Gas_transport_properties_of_aromatic_polyester_and_polysulfone_materials_,1.369215857,1.432969291,0.292256071,-0.549750892,0.921166051,-0.68613278,1.369215857,1.432969291,0.292256071,-0.549750892,0.921166051,-0.68613278,0.087689928,0.098549012,0.071373393,0.082290785,0.135379858,0.143618789
Uncategorised,TBPhTh/tBIA,poly(tetrabromo phenolphthalein tetrabutyl isophthalate),51.3,67.4,7.41,1.19,30.6,1.09,,Pixton 1995,http://www.researchgate.net/publication/36014648_Gas_transport_properties_of_aromatic_polyester_and_polysulfone_materials_,1.710117365,1.828659897,0.869818208,0.075546961,1.485721426,0.037426498,1.710117365,1.828659897,0.869818208,0.075546961,1.485721426,0.037426498,0.087540943,0.09842588,0.071462248,0.082135812,0.135264957,0.143682441
Uncategorised,TBHPF/IA,poly(tetrabromofluorene isophthalate),38.5,62.2,4.83,0.704,20.4,0.567,,Pixton 1995,http://www.researchgate.net/publication/36014648_Gas_transport_properties_of_aromatic_polyester_and_polysulfone_materials_,1.58546073,1.793790385,0.683947131,-0.152427341,1.309630167,-0.246416941,1.58546073,1.793790385,0.683947131,-0.152427341,1.309630167,-0.246416941,0.087993955,0.098304279,0.071200449,0.082308614,0.13545037,0.143518166
Uncategorised,TBHPF/tBIA,poly(tetrabromofluorene tetrabutyl isophthalate),94.4,137,16.8,2.85,69.5,2.77,,Pixton 1995,http://www.researchgate.net/publication/36014648_Gas_transport_properties_of_aromatic_polyester_and_polysulfone_materials_,1.974971994,2.136720567,1.225309282,0.45484486,1.841984805,0.442479769,1.974971994,2.136720567,1.225309282,0.45484486,1.841984805,0.442479769,0.087689296,0.098711768,0.071582227,0.082264543,0.135525607,0.143968365
Uncategorised,HFBPA/tBIA,poly(hexaflroup bisphenol-A tetrabutyl isophthalate),91.1,86.7,15.7,3.63,56.9,3.47,,Pixton 1995,http://www.researchgate.net/publication/36014648_Gas_transport_properties_of_aromatic_polyester_and_polysulfone_materials_,1.959518377,1.938019097,1.195899652,0.559906625,1.755112266,0.540329475,1.959518377,1.938019097,1.195899652,0.559906625,1.755112266,0.540329475,0.086614841,0.098131517,0.071663004,0.082080924,0.134934073,0.143835288
Uncategorised,HFBPA/IA,poly(hexafluoro bisphenol-A isophthalate),47.8,37.3,5.23,1.11,19.1,0.799,,Pixton 1995,http://www.researchgate.net/publication/36014648_Gas_transport_properties_of_aromatic_polyester_and_polysulfone_materials_,1.679427897,1.571708832,0.718501689,0.045322979,1.281033367,-0.097453221,1.679427897,1.571708832,0.718501689,0.045322979,1.281033367,-0.097453221,0.086520566,0.097993526,0.07158106,0.082137323,0.135025608,0.143573768
Uncategorised,6FDA-TADPO PAAA,"poly(amide amino acid) of 2,2- and bis(3,4-dicaroxyphenyl) hexaflouropropane dianhydride tetraaminodiphenyl ether",18.9,,0.97,0.17,3.69,0.087,,Walker 1991,http://www.sciencedirect.com/science/article/pii/S0376738800823297,1.276461804,,-0.013228266,-0.769551079,0.567026366,-1.060480747,1.276461804,1.157441388,-0.013228266,-0.769551079,0.567026366,-1.060480747,0.087045165,0.098389422,0.071317039,0.082403293,0.135257178,0.143450915
Uncategorised,6FDA-TADPO PYRR,"polypyrrolone of 2,2-bis(3,4-dicaroxyphenyl) hexaflouropropane dianhydride and tetraaminodiphenyl ether",89,,7.9,1.2,27.6,0.54,,Walker 1991,http://www.sciencedirect.com/science/article/pii/S0376738800823297,1.949390007,,0.897627091,0.079181246,1.440909082,-0.26760624,1.949390007,1.943419221,0.897627091,0.079181246,1.440909082,-0.26760624,0.087423112,0.09853669,0.071577649,0.082457378,0.136026614,0.143824616
Uncategorized,PEBA,co2 in dry state,,,,,51.5,,,Shen 2016,http://dx.doi.org/10.1016/j.memsci.2016.04.045,,,,,1.711807229,,1.816929562,1.897092758,1.080640784,0.449129437,1.711807229,0.474818377,0.087044295,0.098204912,0.071342064,0.082156819,0.134909696,0.143348058
Uncategorized,UiO-66-PEBA,co2 in dry state,,,,,96.3,,,Shen 2016,http://dx.doi.org/10.1016/j.memsci.2016.04.045,,,,,1.983626287,,1.984999271,2.100008742,1.347164577,0.745997274,1.983626287,0.805255338,0.087069301,0.09823867,0.071364074,0.082181678,0.134980096,0.143375672
Uncategorized,UiO-66-PEBA-NH2,co2 in dry state,,,,,87,,,Shen 2016,http://dx.doi.org/10.1016/j.memsci.2016.04.045,,,,,1.939519253,,1.957727245,2.067082344,1.303916785,0.69782567,1.939519253,0.751636602,0.087064991,0.098232952,0.071360362,0.082177464,0.134968293,0.143370902
Uncategorized,PEBA,co2 in humid state,,,,,71.6,,,Shen 2016,http://dx.doi.org/10.1016/j.memsci.2016.04.045,,,,,1.854913022,,1.905413972,2.003922842,1.220958756,0.605422773,1.854913022,0.648785,0.087056998,0.098222244,0.071353393,0.082169576,0.134946064,0.143362065
Uncategorized,UiO-66-PEBA,co2 in humid state,,,,,139.7,,,Shen 2016,http://dx.doi.org/10.1016/j.memsci.2016.04.045,,,,,2.145196406,,2.084900445,2.220622653,1.505587174,0.922456467,2.145196406,1.001668127,0.087085918,0.098260413,0.071378138,0.082197712,0.135024584,0.143394103
Uncategorized,UiO-66-PEBA-NH2,co2 in humid state,,,,,130.2,,,Shen 2016,http://dx.doi.org/10.1016/j.memsci.2016.04.045,,,,,2.114610984,,2.06598903,2.197790292,1.475597582,0.889052525,2.114610984,0.964486945,0.087082672,0.098256201,0.07137542,0.082194605,0.135016011,0.143390498
Uncategorized,S-PEEK(H),S-PEEK membrane with H cation,,,,0.71,21.94,1.93,,Khan 2011,https://doi.org/10.1016/j.memsci.2011.01.056,,,,-0.148741651,1.341236623,0.285557309,1.124980969,1.290458611,0.53266729,-0.148741651,1.341236623,0.285557309,0.087686388,0.098845613,0.071637598,0.081961898,0.134463206,0.143619789
Uncategorized,S-PEEK(Na),S-PEEK membrane with??Na cation,,,,0.43,14.99,0.88,,Khan 2011,https://doi.org/10.1016/j.memsci.2011.01.056,,,,-0.366531544,1.175801633,-0.055517328,1.102810013,1.229417559,0.373815164,-0.366531544,1.175801633,-0.055517328,0.087746493,0.098943915,0.071676839,0.082073554,0.134836606,0.143652984
Uncategorized,S-PEEK(Li),S-PEEK membrane with??Li cation,,,,0.64,21.95,1.32,,Khan 2011,https://doi.org/10.1016/j.memsci.2011.01.056,,,,-0.193820026,1.341434525,0.120573931,1.217908668,1.363128246,0.535817436,-0.193820026,1.341434525,0.120573931,0.087769735,0.098980832,0.071696468,0.082105273,0.134937855,0.143672669
Uncategorized,S-PEEK(Mg),S-PEEK membrane with??Mg cation,,,,0.46,20.32,1.07,,Khan 2011,https://doi.org/10.1016/j.memsci.2011.01.056,,,,-0.337242168,1.307923704,0.029383778,1.114499385,1.284615899,0.440655941,-0.337242168,1.307923704,0.029383778,0.088173799,0.099453444,0.071911427,0.082217897,0.135322431,0.143916022
Uncategorized,S-PEEK(Ba),S-PEEK membrane with??Ba cation,,,,0.41,14.56,0.83,,Khan 2011,https://doi.org/10.1016/j.memsci.2011.01.056,,,,-0.387216143,1.163161375,-0.080921908,1.095704702,1.221030133,0.358795235,-0.387216143,1.163161375,-0.080921908,0.087768302,0.098970968,0.071688749,0.082084943,0.134874368,0.143666163
Uncategorized,S-PEEK(Al),S-PEEK membrane with Al cation,,,,0.59,21.46,1.08,,Khan 2011,https://doi.org/10.1016/j.memsci.2011.01.056,,,,-0.229147988,1.331629718,0.033423755,1.249332162,1.385579732,0.524833685,-0.229147988,1.331629718,0.033423755,0.087834823,0.099074156,0.071737203,0.082179904,0.1351731,0.143717922
Uncategorized,SAPO-17,Slicoaluminophosphate-17 ,,,,,10.39,0.206,,Zhong 2018,https://doi.org/10.1016/j.memsci.2016.08.010,,,,,1.016615548,-0.68613278,1.47332479,1.454654153,0.352742813,-0.473079064,1.016615548,-0.68613278,0.087582011,0.098896768,0.071626931,0.082501388,0.135913347,0.143724279
Uncategorized,AlPO-17,Aluminophosphate-17,,,,,5.13,0.198,,Zhong 2018,https://doi.org/10.1016/j.memsci.2016.08.010,,,,,0.710117365,-0.70333481,1.186784644,1.139748317,0.104263726,-0.624455313,0.710117365,-0.70333481,0.086919545,0.098026046,0.071242174,0.082044399,0.134565328,0.143237341
Various Polymers,,Poly(3-hydroxyoxetane),0.0548,0.0228,0.0038,,0.012,,,Aguilar-Vega 1993,http://dx.doi.org/10.1002/app.1993.070480111,-1.261219442,-1.642065153,-2.420216403,,-1.920818754,,-1.261219442,-1.642065153,-2.420216403,-3.040630268,-1.920818754,-2.771032148,0.085116789,0.094492518,0.070247179,0.080482274,0.131036937,0.14101921
Various Polymers,,Poly(ethylene/propylene(93/7 mol)-CO,0.514,,0.011,,0.0966,,,del nobile 1993,http://dx.doi.org/10.1002/app.1993.070500717,-0.289036881,,-1.958607315,,-1.015022874,,-0.289036881,-0.499979747,-1.958607315,-2.898728728,-1.015022874,-3.046831411,0.088205708,0.099644164,0.071647749,0.082880423,0.136186554,0.143032903
Various Polymers,,"Poly(divinyldimethylsilane-co-1,4-bis(dimethylsilyl)benzene",10.6,,1.11,0.257,4.01,0.53,,Rickle 1994,http://dx.doi.org/10.1002/app.1994.070510403,1.025305865,,0.045322979,-0.590066877,0.603144373,-0.27572413,1.025305865,1.02863556,0.045322979,-0.590066877,0.603144373,-0.27572413,0.087257293,0.099083185,0.071666216,0.082049146,0.133519128,0.144769804
Various Polymers,,Poly(ethylene oxide),1.7,1.8,0.68,0.25,12,0.6,,Lin 2004,http://www.sciencedirect.com/science/article/pii/S0376738804001218,0.230448921,0.255272505,-0.167491087,-0.602059991,1.079181246,-0.22184875,0.230448921,0.255272505,-0.167491087,-0.602059991,1.079181246,-0.22184875,0.087580261,0.097754483,0.071210129,0.082583446,0.135808319,0.140063045
Various Polymers,PEGDMA (n=14),,,15,4.7,1.6,95,4.8,,Kusuma 2010,http://www.sciencedirect.com/science/article/pii/S0032386110008530,,1.176091259,0.672097858,0.204119983,1.977723605,0.681241237,1.001963347,1.176091259,0.672097858,0.204119983,1.977723605,0.681241237,0.08864376,0.099952904,0.071842948,0.083328954,0.137192775,0.141623023
Various Polymers,,Polyoxymethylene (Delrin),,,0.09,0.024,0.45,,,Bixler ch1 1971,,,,-1.045757491,-1.619788758,-0.346787486,,0.297180098,0.085286228,-1.045757491,-1.619788758,-0.346787486,-1.688159517,0.086469892,0.097540705,0.07070858,0.082100863,0.133882562,0.142216666
Various Polymers,,Polydimethylsilmethylene,,,99,40,,130,,Finkelshtein 2004,,,,1.995635195,1.602059991,,2.113943352,2.110246201,2.388592824,1.995635195,1.602059991,2.722382813,2.113943352,0.086954616,0.097997544,0.071245087,0.081901471,0.133960009,0.143117172
Various Polymers,,Polydimethylsiltrimethylene,,,9.5,3,,8.4,,Finkelshtein 2004,,,,0.977723605,0.477121255,,0.924279286,1.421034382,1.585392534,0.977723605,0.477121255,1.710107254,0.924279286,0.086950862,0.097974712,0.071210238,0.081794816,0.133667751,0.143062489
Various Polymers,,Poly(phenylene sulfide) (PPS) molded,5.15,,0.19,0.046,1.6,0.066,,Aguilar-Vega 1993,http://dx.doi.org/10.1002/polb.1993.090311114,0.711807229,,-0.721246399,-1.337242168,0.204119983,-1.180456064,0.711807229,0.609739878,-0.721246399,-1.337242168,0.204119983,-1.180456064,0.088872659,0.102354948,0.072187501,0.084058774,0.136775254,0.145740978
Various Polymers,,PPS biaxially oriented film,1.81,,0.12,0.021,0.58,0.025,,Aguilar-Vega 1993,http://dx.doi.org/10.1002/polb.1993.090311114,0.257678575,,-0.920818754,-1.677780705,-0.236572006,-1.602059991,0.257678575,0.153678314,-0.920818754,-1.677780705,-0.236572006,-1.602059991,0.086793048,0.097508531,0.071025923,0.08167388,0.133692887,0.142591314
Vinyl and Vinylidene Polymers,PMMA,Poly(methyl methacrylate),7.6,3.7,0.086,0.011,0.34,0.0058,,Chiou 1987,http://dx.doi.org/10.1002/app.1987.070340314,0.880813592,0.568201724,-1.065501549,-1.958607315,-0.468521083,-2.236572006,0.880813592,0.568201724,-1.065501549,-1.958607315,-0.468521083,-2.236572006,0.088390416,0.10236125,0.072882793,0.083857446,0.137022908,0.147354137
Vinyl and Vinylidene Polymers,Atactic PMMA,Poly(methyl methacrylate),9.43,4.5,0.0911,0.0117,0.361,0.0055,,Min 1988,http://dx.doi.org/10.1002/polb.1988.090260507,0.974511693,0.653212514,-1.040481623,-1.931814138,-0.442492798,-2.259637311,0.974511693,0.653212514,-1.040481623,-1.931814138,-0.442492798,-2.259637311,0.088637333,0.102915752,0.073008539,0.084188433,0.137532293,0.147788814
Vinyl and Vinylidene Polymers,Syndiotactic PMMA,Poly(methyl methacrylate),9.57,4.7,0.105,0.013,0.415,0.0064,,Min 1988,http://dx.doi.org/10.1002/polb.1988.090260507,0.980911938,0.672097858,-0.978810701,-1.886056648,-0.381951903,-2.193820026,0.980911938,0.672097858,-0.978810701,-1.886056648,-0.381951903,-2.193820026,0.088527174,0.102626483,0.072993358,0.083991226,0.137343616,0.147583844
Vinyl and Vinylidene Polymers,Isotactic PMMA,Poly(methyl methacrylate),3.75,1.29,0.0168,0.0014,0.05,0.00098,,Min 1988,http://dx.doi.org/10.1002/polb.1988.090260507,0.574031268,0.11058971,-1.774690718,-2.853871964,-1.301029996,-3.008773924,0.574031268,0.11058971,-1.774690718,-2.853871964,-1.301029996,-3.008773924,0.089387166,0.105587395,0.074830388,0.084502214,0.137492395,0.151787932
Vinyl and Vinylidene Polymers,PMA,Poly(methyl acrylate),10.6,,,0.187,6.8,0.235,,Chiou 1985,http://dx.doi.org/10.1002/app.1985.070300322,1.025305865,,,-0.728158393,0.832508913,-0.628932138,1.025305865,1.066648058,0.069439229,-0.728158393,0.832508913,-0.628932138,0.087602362,0.098762497,0.071580348,0.082167303,0.135113311,0.143463228
Vinyl and Vinylidene Polymers,PMA,Poly(methyl acrylate),12.4,10.6,1.06,0.24,9.58,0.29,,Mogri 2001,http://www.sciencedirect.com/science/article/pii/S0032386101002609,1.093421685,1.025305865,0.025305865,-0.619788758,0.981365509,-0.537602002,1.093421685,1.025305865,0.025305865,-0.619788758,0.981365509,-0.537602002,0.087944296,0.100453497,0.072057146,0.083274116,0.136635509,0.143822151
Vinyl and Vinylidene Polymers,PEA,Poly(ethyl acrylate),44,60.4,19,6.46,176,14.9,,Mogri 2001,http://www.sciencedirect.com/science/article/pii/S0032386101002609,1.643452676,1.781036939,1.278753601,0.810232518,2.245512668,1.173186268,1.643452676,1.781036939,1.278753601,0.810232518,2.245512668,1.173186268,0.087366892,0.098839693,0.071628244,0.082545214,0.13557308,0.142621421
Vinyl and Vinylidene Polymers,PDA,Poly(decyl acrylate),57,92.7,47.6,19,261,47.8,,Mogri 2001,http://www.sciencedirect.com/science/article/pii/S0032386101002609,1.755874856,1.967079734,1.677606953,1.278753601,2.416640507,1.679427897,1.755874856,1.967079734,1.677606953,1.278753601,2.416640507,1.679427897,0.086218196,0.096354788,0.070717402,0.08138248,0.133450038,0.141503974
Vinyl and Vinylidene Polymers,PTDA,Poly(tetradecyl acrylate),52.9,96.2,57.1,22.1,297,65.1,,Mogri 2001,http://www.sciencedirect.com/science/article/pii/S0032386101002609,1.723455672,1.983175072,1.756636108,1.344392274,2.472756449,1.813580989,1.723455672,1.983175072,1.756636108,1.344392274,2.472756449,1.813580989,0.08617657,0.096009656,0.070613271,0.081140137,0.133123542,0.141368149
Vinyl and Vinylidene Polymers,,Polyacrylonitrile,0.53,,0.00028,0.00016,0.0018,,,Allen 1977,http://www.sciencedirect.com/science/article/pii/S037673880083241X,-0.27572413,,-3.552841969,-3.795880017,-2.744727495,,-0.27572413,-1.243669651,-3.552841969,-3.795880017,-2.744727495,-5.017812328,0.09117606,0.107649607,0.071628323,0.088097772,0.144992921,0.148667161
Vinyl and Vinylidene Polymers,,Polymethacrylonitrile,,,0.0012,,0.0032,,,Allen 1977,http://www.sciencedirect.com/science/article/pii/S037673880083241X,,,-2.920818754,,-2.494850022,,-0.649321342,-1.126834667,-2.920818754,-4.018338901,-2.494850022,-4.561186939,0.086867077,0.097768439,0.071189777,0.081931376,0.134168725,0.143563931
Vinyl and Vinylidene Polymers,PVDC,Poly(vinylidene chloride),,,0.0053,,0.029,,,Allen 1977,http://www.sciencedirect.com/science/article/pii/S037673880083241X,,,-2.27572413,,-1.537602002,,-0.37837051,-0.689377127,-2.27572413,-3.274906883,-1.537602002,-3.582814941,0.087540754,0.098758318,0.071406282,0.082415157,0.13521192,0.143214465
Vinyl and Vinylidene Polymers,PVC,Poly(vinyl chloride),,,0.045,,0.16,,,Allen 1977,http://www.sciencedirect.com/science/article/pii/S037673880083241X,,,-1.346787486,,-0.795880017,,0.300747301,0.054741414,-1.346787486,-2.257317567,-0.795880017,-2.553819723,0.086918898,0.097964731,0.071215583,0.082004853,0.134425484,0.143320096
Vinyl and Vinylidene Polymers,,Poly(vinylidene cyanide-alt-vinyl acetate) P(VDCN-VAc) as cast,,,0.44,0.062,,,,Hachisuki 1988,http://dx.doi.org/10.1002/app.1988.070350518,,,-0.356547324,-1.207608311,,,0.931785152,0.835107334,-0.356547324,-1.207608311,0.254928029,-1.38127281,0.087227413,0.098377516,0.07142264,0.082144735,0.134979125,0.143535751
Vinyl and Vinylidene Polymers,P(VDCN-VAc) 5 hr at 160 ??C,,,,0.16,0.0138,,,,Hachisuki 1988,http://dx.doi.org/10.1002/app.1988.070350518,,,-0.795880017,-1.860120914,,,0.730387152,0.598911835,-0.795880017,-1.860120914,-0.200853464,-2.158704089,0.087924047,0.099130728,0.071857365,0.082320448,0.135874913,0.144376295
Vinyl and Vinylidene Polymers,P(VDCN-VAc) 15 hr at 160 ??C,,,,0.128,0.011,,,,Hachisuki 1988,http://dx.doi.org/10.1002/app.1988.070350518,,,-0.89279003,-1.958607315,,,0.664313139,0.519253144,-0.89279003,-1.958607315,-0.297856042,-2.264697517,0.087890402,0.099089983,0.071832195,0.082309831,0.135815714,0.144330454
Vinyl and Vinylidene Polymers,PVC,Poly(vinyl chloride),2.05,1.7,0.0453,0.0118,0.157,0.0286,,Tikhomirov 1968,http://dx.doi.org/10.1002/macp.1968.021180112,0.311753861,0.230448921,-1.343901798,-1.928117993,-0.804100348,-1.543633967,0.311753861,0.230448921,-1.343901798,-1.928117993,-0.804100348,-1.543633967,0.089588058,0.102891153,0.07238152,0.084070997,0.134655318,0.148514179
Vinyl and Vinylidene Polymers,PVC,Poly(vinyl chloride),1.2,,0.032,0.0053,0.081,,,Shur 1976,http://dx.doi.org/10.1002/app.1976.070201116,0.079181246,,-1.494850022,-2.27572413,-1.091514981,,0.079181246,-0.215234713,-1.494850022,-2.27572413,-1.091514981,-2.49459855,0.086059196,0.096636951,0.070728919,0.081430215,0.132949066,0.142658013
Vinyl and Vinylidene Polymers,PVC,Poly(vinyl fluoride) (Tedlar??),0.904,0.35,0.0193,0.0015,0.0663,,,Sweeting Chapt 15,,-0.04383157,-0.455931956,-1.714442691,-2.823908741,-1.178486472,,-0.04383157,-0.455931956,-1.714442691,-2.823908741,-1.178486472,-3.177450603,0.086747646,0.097454876,0.071845682,0.08159767,0.135106422,0.143749164
Vinyl and Vinylidene Polymers,PVC,Poly(vinyl fluoride) (Tedlar??),0.462,,0.0185,0.0016,0.092,,,Fitz 1980,,-0.335358024,,-1.732828272,-2.795880017,-1.036212173,,-0.335358024,-0.464996675,-1.732828272,-2.795880017,-1.036212173,-2.786048752,0.087519623,0.097810017,0.071388032,0.081488127,0.134317129,0.143068806
Vinyl and Vinylidene Polymers,PVDF,Poly(vinylidene fluoride),1.72,0.538,0.0826,0.0223,0.517,0.02,,El-Hibri 1986,http://dx.doi.org/10.1002/app.1986.070310817,0.235528447,-0.269217724,-1.083019953,-1.651695137,-0.286509457,-1.698970004,0.235528447,-0.269217724,-1.083019953,-1.651695137,-0.286509457,-1.698970004,0.085884053,0.098001512,0.072278596,0.082702948,0.13554933,0.143473709
Vinyl and Vinylidene Polymers,PVC,Poly(vinyl chloride),,,0.124,0.022,0.54,0.024,,Tiemblo 2001,http://dx.doi.org/10.1021/ma010656s,,,-0.906578315,-1.657577319,-0.26760624,-1.619788758,0.361756162,0.233313446,-0.906578315,-1.657577319,-0.26760624,-1.619788758,0.086822282,0.097819918,0.071118845,0.081809342,0.133759576,0.143026459
Vinyl and Vinylidene Polymers,PVC,Poly(vinyl chloride),,1.88,0.07,0.01,0.25,,,Bierbrauer 2010,http://www.sciencedirect.com/science/article/pii/S0376738810005004,,0.274157849,-1.15490196,-2,-0.602059991,,0.504210311,0.274157849,-1.15490196,-2,-0.602059991,-2.328460928,0.087109344,0.098414901,0.0712223,0.082334096,0.134809214,0.143584309
Vinyl and Vinylidene Polymers,PVCF-9,,,3.57,0.19,0.02,0.79,,,Bierbrauer 2010,http://www.sciencedirect.com/science/article/pii/S0376738810005004,,0.552668216,-0.721246399,-1.698970004,-0.102372909,,0.678794322,0.552668216,-0.721246399,-1.698970004,-0.102372909,-1.906487711,0.087479793,0.098530338,0.071618065,0.082072881,0.135237845,0.143770793
Vinyl and Vinylidene Polymers,PVCF-18,,,5.31,0.36,0.06,1.54,0.06,,Bierbrauer 2010,http://www.sciencedirect.com/science/article/pii/S0376738810005004,,0.725094521,-0.443697499,-1.22184875,0.187520721,-1.22184875,0.783623723,0.725094521,-0.443697499,-1.22184875,0.187520721,-1.22184875,0.087264742,0.098516261,0.071347611,0.082114935,0.134434332,0.143661841
Vinyl and Vinylidene Polymers,PVCF2-4,,,5.07,0.24,0.03,0.89,,,Bierbrauer 2010,http://www.sciencedirect.com/science/article/pii/S0376738810005004,,0.705007959,-0.619788758,-1.522878745,-0.050609993,,0.84442031,0.705007959,-0.619788758,-1.522878745,-0.050609993,-1.794879494,0.087368698,0.098613387,0.07148235,0.082270708,0.135172058,0.143860876
Vinyl and Vinylidene Polymers,PVCF2-15,,,3.53,0.19,0.02,0.68,0.03,,Bierbrauer 2010,http://www.sciencedirect.com/science/article/pii/S0376738810005004,,0.547774705,-0.721246399,-1.698970004,-0.167491087,-1.522878745,0.537728223,0.547774705,-0.721246399,-1.698970004,-0.167491087,-1.522878745,0.088152904,0.099443816,0.071949945,0.081876326,0.134322287,0.145178177
Vinyl and Vinylidene Polymers,PVCF5-2,,,2.42,0.12,0.01,0.48,,,Bierbrauer 2010,http://www.sciencedirect.com/science/article/pii/S0376738810005004,,0.383815366,-0.920818754,-2,-0.318758763,,0.526433378,0.383815366,-0.920818754,-2,-0.318758763,-2.222442615,0.087648386,0.09854591,0.071769958,0.081929402,0.135391508,0.144008528
Vinyl and Vinylidene Polymers,PVCF5-12,,,2.77,0.14,0.02,0.57,0.03,,Bierbrauer 2010,http://www.sciencedirect.com/science/article/pii/S0376738810005004,,0.442479769,-0.853871964,-1.698970004,-0.244125144,-1.522878745,0.458743002,0.442479769,-0.853871964,-1.698970004,-0.244125144,-1.522878745,0.087972471,0.099431212,0.071676379,0.082197264,0.134177186,0.144800818
Vinyl and Vinylidene Polymers,PVA,Poly(vinyl acetate),12.56,9.19,0.488,,,,,Meares 1954,http://dx.doi.org/10.1021/ja01642a015,1.098989639,0.963315511,-0.311580178,,,,1.098989639,0.963315511,-0.311580178,-1.152544114,0.262943268,-1.443666759,0.087320965,0.098795415,0.071524158,0.082452016,0.135423384,0.14393189
Vinyl and Vinylidene Polymers,PEMA,Poly(ethyl methacrylate),6.89,,1.18,0.226,5.04,,,Stannett 1965,http://dx.doi.org/10.1002/polc.5070100106,0.838219222,,0.071882007,-0.645891561,0.702430536,,0.838219222,0.87843209,0.071882007,-0.645891561,0.702430536,-0.448752899,0.086618017,0.096934816,0.070957228,0.081292921,0.133398572,0.142441467
Vinyl and Vinylidene Polymers,PEMA,Poly(ethyl methacrylate),23.8,21.8,1.86,0.326,7.01,0.347,,Chiou 1989,http://www.sciencedirect.com/science/article/pii/S0376738800808522,1.376576957,1.338456494,0.269512944,-0.4867824,0.845718018,-0.459670525,1.376576957,1.338456494,0.269512944,-0.4867824,0.845718018,-0.459670525,0.087362494,0.099292512,0.071867023,0.082324488,0.134909143,0.144766604
Vinyl and Vinylidene Polymers,,Poly(t-butyl methacrylate),74.6,62.2,4.53,0.768,15.1,0.719,,Wright 1997,http://www.sciencedirect.com/science/article/pii/S0032386196007240,1.872738827,1.793790385,0.656098202,-0.11463878,1.178976947,-0.14327111,1.872738827,1.793790385,0.656098202,-0.11463878,1.178976947,-0.14327111,0.08784742,0.101071812,0.072743028,0.083041562,0.136075458,0.146804989
Vinyl and Vinylidene Polymers,PEEMA,,,,1.45,0.385,8.56,1.23,,Tiemblo 2003,http://www.sciencedirect.com/science/article/pii/S003238610300171X,,,0.161368002,-0.41453927,0.932473765,0.089905111,0.788592256,0.894021827,0.161368002,-0.41453927,0.932473765,0.089905111,0.087188238,0.098212439,0.071298225,0.081741553,0.133450884,0.143180349
Vinyl and Vinylidene Polymers,PDEMA,,,,11.4,3.6,133,11.4,,Tiemblo 2003,http://www.sciencedirect.com/science/article/pii/S003238610300171X,,,1.056904851,0.556302501,2.123851641,1.056904851,1.413493432,1.654305782,1.056904851,0.556302501,2.123851641,1.056904851,0.088201805,0.099638829,0.071661316,0.082798958,0.135863728,0.142872107
Vinyl and Vinylidene Polymers,PTEMA,,,,3.9,2,74.4,4.8,,Tiemblo 2003,http://www.sciencedirect.com/science/article/pii/S003238610300171X,,,0.591064607,0.301029996,1.871572936,0.681241237,1.098652224,1.226962305,0.591064607,0.301029996,1.871572936,0.681241237,0.088629792,0.10037339,0.071332322,0.083773768,0.137304416,0.141684694
Vinyl and Vinylidene Polymers,PS,Polystyrene,22.4,,2.9,0.53,12.4,0.79,,Puleo 1989,http://dx.doi.org/10.1002/polb.1989.090271116,1.350248018,,0.462397998,-0.27572413,1.093421685,-0.102372909,1.350248018,1.414708838,0.462397998,-0.27572413,1.093421685,-0.102372909,0.087447314,0.098910189,0.071679484,0.082070068,0.134564159,0.144258641
Vinyl and Vinylidene Polymers,,Poly(??-methylstyrene),14.5,,0.82,0.15,3,0.14,,Puleo 1989,http://dx.doi.org/10.1002/polb.1989.090271116,1.161368002,,-0.086186148,-0.823908741,0.477121255,-0.853871964,1.161368002,1.08409585,-0.086186148,-0.823908741,0.477121255,-0.853871964,0.087304029,0.099162393,0.071642602,0.082400097,0.13473539,0.144546329
Vinyl and Vinylidene Polymers,,Poly(p-methylstyrene),37.1,,7.2,1.5,29.8,2.2,,Puleo 1989,http://dx.doi.org/10.1002/polb.1989.090271116,1.56937391,,0.857332496,0.176091259,1.474216264,0.342422681,1.56937391,1.671006717,0.857332496,0.176091259,1.474216264,0.342422681,0.087088596,0.098160165,0.071409671,0.081858418,0.134338031,0.143587867
Vinyl and Vinylidene Polymers,,Poly(p-acetoxystyrene),18.6,,3.1,0.64,16.3,0.99,,Puleo 1989,http://dx.doi.org/10.1002/polb.1989.090271116,1.269512944,,0.491361694,-0.193820026,1.212187604,-0.004364805,1.269512944,1.350271688,0.491361694,-0.193820026,1.212187604,-0.004364805,0.087259163,0.098392354,0.071413667,0.082015294,0.134554941,0.143336031
Vinyl and Vinylidene Polymers,,Poly(p-chlorostyrene),16.4,,1.2,0.23,4.3,0.26,,Puleo 1989,http://dx.doi.org/10.1002/polb.1989.090271116,1.214843848,,0.079181246,-0.638272164,0.633468456,-0.585026652,1.214843848,1.174982284,0.079181246,-0.638272164,0.633468456,-0.585026652,0.087248474,0.09900896,0.071628382,0.082244097,0.134430481,0.144522722
Vinyl and Vinylidene Polymers,,Poly(p-fluorostyrene),34.4,,4.4,0.83,17.2,1.06,,Puleo 1989,http://dx.doi.org/10.1002/polb.1989.090271116,1.536558443,,0.643452676,-0.080921908,1.235528447,0.025305865,1.536558443,1.594605735,0.643452676,-0.080921908,1.235528447,0.025305865,0.087348976,0.098834175,0.071651086,0.082121567,0.13467467,0.144285116
Vinyl and Vinylidene Polymers,,Poly(p-bromostyrene),16.4,,1.9,0.32,8.5,0.48,,Puleo 1989,http://dx.doi.org/10.1002/polb.1989.090271116,1.214843848,,0.278753601,-0.494850022,0.929418926,-0.318758763,1.214843848,1.270093033,0.278753601,-0.494850022,0.929418926,-0.318758763,0.087569434,0.099036729,0.071736677,0.082079113,0.1346428,0.144316519
Vinyl and Vinylidene Polymers,,Poly(p-methoxystyrene),15,,2.6,0.61,18.9,0.91,,Puleo 1989,http://dx.doi.org/10.1002/polb.1989.090271116,1.176091259,,0.414973348,-0.214670165,1.276461804,-0.040958608,1.176091259,1.253334675,0.414973348,-0.214670165,1.276461804,-0.040958608,0.087425033,0.098590246,0.071339047,0.082349607,0.13514056,0.142718364
Vinyl and Vinylidene Polymers,,Poly(p-t-butylstyrene),104,,35.5,8.4,140,16.7,,Puleo 1989,http://dx.doi.org/10.1002/polb.1989.090271116,2.017033339,,1.550228353,0.924279286,2.146128036,1.222716471,2.017033339,2.218509941,1.550228353,0.924279286,2.146128036,1.222716471,0.087260585,0.098486409,0.071601685,0.081882295,0.134378498,0.14410903
Vinyl and Vinylidene Polymers,,Poly(p-hydroxystyrene),3.4,,0.12,0.015,,,,Puleo 1989,http://dx.doi.org/10.1002/polb.1989.090271116,0.531478917,,-0.920818754,-1.823908741,,,0.531478917,0.373106462,-0.920818754,-1.823908741,-0.303271793,-2.02793809,0.087204127,0.098261793,0.071373118,0.082068381,0.134803251,0.143418572
Vinyl and Vinylidene Polymers,,Polystyrene,22.4,27.7,2.9,0.53,12.4,0.79,,Khotimskii 2000,http://dx.doi.org/10.1002/1097-4628(20001128)78:9%3C1612::AID-APP60%3E3.0.CO;2-T,1.350248018,1.442479769,0.462397998,-0.27572413,1.093421685,-0.102372909,1.350248018,1.442479769,0.462397998,-0.27572413,1.093421685,-0.102372909,0.087560767,0.098910189,0.071598928,0.082108047,0.13456631,0.14421688
Vinyl and Vinylidene Polymers,,Poly(p-trimethylsilyl styrene),117,182,56,16,227,34,,Khotimskii 2000,http://dx.doi.org/10.1002/1097-4628(20001128)78:9%3C1612::AID-APP60%3E3.0.CO;2-T,2.068185862,2.260071388,1.748188027,1.204119983,2.356025857,1.531478917,2.068185862,2.260071388,1.748188027,1.204119983,2.356025857,1.531478917,0.086772346,0.097762669,0.071381313,0.081670225,0.134023646,0.143422423
Vinyl and Vinylidene Polymers,,Poly((p-trimethylsilylmethyl styrene),46,54,14,45,56,7.8,,Khotimskii 2000,http://dx.doi.org/10.1002/1097-4628(20001128)78:9%3C1612::AID-APP60%3E3.0.CO;2-T,1.662757832,1.73239376,1.146128036,1.653212514,1.748188027,0.892094603,1.662757832,1.73239376,1.146128036,1.653212514,1.748188027,0.892094603,0.088062792,0.096847263,0.069026861,0.081621996,0.135832496,0.141704138
Vinyl and Vinylidene Polymers,,Poly(??-trifluoropropyldimethylsilyl styrene),95,109,38.1,11.8,284,22,,Khotimskii 2000,http://dx.doi.org/10.1002/1097-4628(20001128)78:9%3C1612::AID-APP60%3E3.0.CO;2-T,1.977723605,2.037426498,1.580924976,1.071882007,2.45331834,1.342422681,1.977723605,2.037426498,1.580924976,1.071882007,2.45331834,1.342422681,0.087047393,0.098914374,0.072083069,0.082546682,0.135914515,0.143427761
Vinyl and Vinylidene Polymers,,Poly(vinylphenyldimethyl styrene),,,2.47,0.45,12.3,,,Khotimskii 2000,http://dx.doi.org/10.1002/1097-4628(20001128)78:9%3C1612::AID-APP60%3E3.0.CO;2-T,,,0.392696953,-0.346787486,1.089905111,,1.363068216,1.380687257,0.392696953,-0.346787486,1.089905111,-0.381489955,0.087318686,0.098550034,0.071444519,0.082282517,0.135224086,0.143362941
Vinyl and Vinylidene Polymers,,Poly(p-t-butyl styrene),104.1,,35.5,8.4,140.1,16.7,,Khotimskii 2000,http://dx.doi.org/10.1002/1097-4628(20001128)78:9%3C1612::AID-APP60%3E3.0.CO;2-T,2.01745073,,1.550228353,0.924279286,2.146438135,1.222716471,2.01745073,2.218926135,1.550228353,0.924279286,2.146438135,1.222716471,0.087262837,0.098491506,0.07160331,0.081884646,0.134381827,0.144112465
Vinyl and Vinylidene Polymers,,Poly(4-(trimethylsilyl methyl) styrene),70.9,,25.9,6.6,103.5,,,Nagasaki 1996,http://www.sciencedirect.com/science/article/pii/0376738895002367,1.850646235,,1.413299764,0.819543936,2.01494035,,1.850646235,2.017835774,1.413299764,0.819543936,2.01494035,1.034681289,0.086692193,0.097298601,0.071110014,0.081577908,0.133955032,0.142865581
Vinyl and Vinylidene Polymers,,Poly(4-bis(trimethylsilyl)methyl styrene),51.1,,37.7,10.1,150,,,Nagasaki 1996,http://www.sciencedirect.com/science/article/pii/0376738895002367,1.7084209,,1.57634135,1.004321374,2.176091259,,1.7084209,1.964253084,1.57634135,1.004321374,2.176091259,1.450854768,0.086532524,0.096584229,0.070928635,0.08103537,0.133175718,0.14243795
Vinyl and Vinylidene Polymers,PS,Polystyrene,21.6,,1.4,0.55,11.9,0.78,,Muruganandam 1987,http://dx.doi.org/10.1002/polb.1987.090251109,1.334453751,,0.146128036,-0.259637311,1.075546961,-0.107905397,1.334453751,1.281445199,0.146128036,-0.259637311,1.075546961,-0.107905397,0.088638096,0.102288404,0.071900867,0.08436406,0.137197698,0.145452535
Vinyl and Vinylidene Polymers,,Styrene/acrylonitrile (13.5 wt% An),16.5,17.5,1.4,0.23,6.2,0.29,,Chiou 1987,http://dx.doi.org/10.1002/app.1987.070340314,1.217483944,1.243038049,0.146128036,-0.638272164,0.792391689,-0.537602002,1.217483944,1.243038049,0.146128036,-0.638272164,0.792391689,-0.537602002,0.087734853,0.099450688,0.071811204,0.082348064,0.134977218,0.144624217
Vinyl and Vinylidene Polymers,,Styrene/acrylonitrile (28 wt% AN),12.5,11.8,0.62,0.105,2.8,0.11,,Chiou 1987,http://dx.doi.org/10.1002/app.1987.070340314,1.096910013,1.071882007,-0.207608311,-0.978810701,0.447158031,-0.958607315,1.096910013,1.071882007,-0.207608311,-0.978810701,0.447158031,-0.958607315,0.088062765,0.100211525,0.071865424,0.082852014,0.13542247,0.145143505
Vinyl and Vinylidene Polymers,PS,Polystyrene,,24.6,2.9,0.49,14.1,0.78,,Chen 1994,http://www.sciencedirect.com/science/article/pii/0376738894850283,,1.390935107,0.462397998,-0.30980392,1.149219113,-0.107905397,1.28390129,1.390935107,0.462397998,-0.30980392,1.149219113,-0.107905397,0.08761955,0.098832779,0.071652387,0.082019005,0.134735825,0.143986624
Vinyl and Vinylidene Polymers,Sulfonated PS (10.5 mo% SO3-)Na,,,17,1.4,0.2,6.6,0.3,,Chen 1994,http://www.sciencedirect.com/science/article/pii/0376738894850283,,1.230448921,0.146128036,-0.698970004,0.819543936,-0.522878745,1.133875959,1.230448921,0.146128036,-0.698970004,0.819543936,-0.522878745,0.088048947,0.099450233,0.071842398,0.082208936,0.134991808,0.144617221
Vinyl and Vinylidene Polymers,Sulfonated PS (10.5 mo% SO3-)Mg,,,13.9,1.1,0.14,5.4,0.18,,Chen 1994,http://www.sciencedirect.com/science/article/pii/0376738894850283,,1.1430148,0.041392685,-0.853871964,0.73239376,-0.744727495,1.074177581,1.1430148,0.041392685,-0.853871964,0.73239376,-0.744727495,0.088036509,0.099355439,0.071875235,0.08218469,0.135260306,0.144447682
Vinyl and Vinylidene Polymers,Sulfonated PS (27.5 mo% SO3-)Na,,,7.8,0.59,0.062,2.9,0.059,,Chen 1994,http://www.sciencedirect.com/science/article/pii/0376738894850283,,0.892094603,-0.229147988,-1.207608311,0.462397998,-1.229147988,0.898504313,0.892094603,-0.229147988,-1.207608311,0.462397998,-1.229147988,0.08784878,0.09890449,0.071856765,0.082034544,0.135496444,0.144038834
Vinyl and Vinylidene Polymers,Sulfonated PS (27.5 mo% SO3-)Mg,,,6.9,0.42,0.036,2.2,0.034,,Chen 1994,http://www.sciencedirect.com/science/article/pii/0376738894850283,,0.838849091,-0.37675071,-1.443697499,0.342422681,-1.468521083,0.828256591,0.838849091,-0.37675071,-1.443697499,0.342422681,-1.468521083,0.088395896,0.099591813,0.072144398,0.082221309,0.13606592,0.144619904
Vinyl and Vinylidene Polymers,,Poly(cyclohexyl isopropylfumurate),,41,8,3,,,,Choi 1989,http://dx.doi.org/10.1295/polymj.21.433,,1.612783857,0.903089987,0.477121255,,,1.584780982,1.612783857,0.903089987,0.477121255,1.548914239,0.58925514,0.086340838,0.097368965,0.070805601,0.081988348,0.133890091,0.142451008
Vinyl and Vinylidene Polymers,,Poly(s-butyl isopropylfumurate),,51,12,5,,,,Choi 1989,http://dx.doi.org/10.1295/polymj.21.433,,1.707570176,1.079181246,0.698970004,,,1.65906721,1.707570176,1.079181246,0.698970004,1.731745905,0.862514282,0.086236157,0.097198906,0.070754211,0.081925249,0.133741035,0.14230686
Vinyl and Vinylidene Polymers,,Poly(4-methyl pentyl isopropyl fumurate),,156,45,14,,,,Choi 1989,http://dx.doi.org/10.1295/polymj.21.433,,2.193124598,1.653212514,1.146128036,,,2.042435065,2.193124598,1.653212514,1.146128036,2.305036531,1.348271193,0.086619281,0.097506258,0.071163522,0.081843661,0.134305836,0.142775179
Vinyl and Vinylidene Polymers,,Poly(isopropyl t-butylfumurate),,133,21,9,,,,Choi 1989,http://dx.doi.org/10.1295/polymj.21.433,,2.123851641,1.322219295,0.954242509,,,2.055243675,2.123851641,1.322219295,0.954242509,1.945732429,0.965915781,0.086845496,0.09832952,0.070896433,0.082610946,0.134821596,0.143211627
Vinyl and Vinylidene Polymers,,Poly(cyclohexyl t-butylfumurate),,72,17,5,,,,Choi 1989,http://dx.doi.org/10.1295/polymj.21.433,,1.857332496,1.230448921,0.698970004,,,1.7636914,1.857332496,1.230448921,0.698970004,1.880358657,0.859777289,0.086533655,0.097410347,0.071089237,0.0818072,0.134132851,0.142658075
Vinyl and Vinylidene Polymers,,Poly(s-butyl t-butylfumurate),,145,39,13,,,,Choi 1989,http://dx.doi.org/10.1295/polymj.21.433,,2.161368002,1.591064607,1.113943352,,,2.025634974,2.161368002,1.591064607,1.113943352,2.240090092,1.294941384,0.086580543,0.097537936,0.071091771,0.081923058,0.134267214,0.142743303
Vinyl and Vinylidene Polymers,,Poly(4-methyl pentyl t-butylfumurate),,169,49,16,,,,Choi 1989,http://dx.doi.org/10.1295/polymj.21.433,,2.227886705,1.69019608,1.204119983,,,2.075639986,2.227886705,1.69019608,1.204119983,2.341381849,1.40495777,0.086602537,0.097520469,0.071134379,0.081882322,0.134296695,0.142762712
Vinyl and Vinylidene Polymers,,Poly(cyclohexyl vinyl ether),,,3.69,0.99,13.6,,,Sakaguchi 2009,http://dx.doi.org/10.1002/app.30834,,,0.567026366,-0.004364805,1.133538908,,1.463119095,1.442420779,0.567026366,-0.004364805,1.133538908,-0.021622349,0.086459756,0.097485616,0.070969598,0.081924324,0.13401165,0.14286438
Vinyl and Vinylidene Polymers,,Poly(norbornyl vinyl ether),,,3.55,0.96,25,,,Sakaguchi 2009,http://dx.doi.org/10.1002/app.30834,,,0.550228353,-0.017728767,1.397940009,,1.332795856,1.389927102,0.550228353,-0.017728767,1.397940009,0.100137273,0.08730413,0.098619057,0.071251378,0.082499595,0.135249432,0.142665889
Vinyl and Vinylidene Polymers,,Poly(8-tricyclo[5.2.1.0]decyl vinylether),,,3.06,1.2,12.6,,,Sakaguchi 2009,http://dx.doi.org/10.1002/app.30834,,,0.485721426,0.079181246,1.100370545,,1.313821906,1.270252888,0.485721426,0.079181246,1.100370545,0.145857384,0.086135217,0.097119685,0.070642549,0.081924156,0.133557308,0.142276975
Vinyl and Vinylidene Polymers,,Poly(2-adamanthyl vinyl ether),,,6.01,1.69,25.2,,,Sakaguchi 2009,http://dx.doi.org/10.1002/app.30834,,,0.778874472,0.227886705,1.401400541,,1.576766457,1.599206887,0.778874472,0.227886705,1.401400541,0.260665306,0.086610958,0.097693395,0.071029067,0.082029182,0.134260173,0.142846226
Vinyl and Vinylidene Polymers,,Poly(benzyl vinyl ether),,,2.33,0.79,11.1,,,Sakaguchi 2009,http://dx.doi.org/10.1002/app.30834,,,0.367355921,-0.102372909,1.045322979,,1.233873058,1.201259522,0.367355921,-0.102372909,1.045322979,-0.039168717,0.08643275,0.09750545,0.070794082,0.082058169,0.133972837,0.142369354
Vinyl and Vinylidene Polymers,,Poly(cyclohexylmethyl vinyl ether),,,1.55,0.4,5.89,,,Sakaguchi 2009,http://dx.doi.org/10.1002/app.30834,,,0.190331698,-0.397940009,0.770115295,,1.205377044,1.13742661,0.190331698,-0.397940009,0.770115295,-0.442179665,0.086430975,0.097455936,0.070917349,0.081925807,0.133933549,0.14275088
Vinyl and Vinylidene Polymers,,Poly(8-tricyclo[5.2.1.0]decylmethyl vinyl ether),,,0.81,0.13,2.85,,,Sakaguchi 2009,http://dx.doi.org/10.1002/app.30834,,,-0.091514981,-0.886056648,0.45484486,,1.116560778,1.030309846,-0.091514981,-0.886056648,0.45484486,-1.049474671,0.086938882,0.098014351,0.071295154,0.082001749,0.134594213,0.14346388
Vinyl and Vinylidene Polymers,,"Poly(1,1??-dihydroperfluorooctyl acrylate)",,300,135,54,520,57,,Arnold 2001,http://dx.doi.org/10.1021/ma010355i,,2.477121255,2.130333768,1.73239376,2.716003344,1.755874856,2.394562197,2.477121255,2.130333768,1.73239376,2.716003344,1.755874856,0.085900862,0.096360218,0.070876902,0.081707757,0.134228066,0.141919032
Vinyl and Vinylidene Polymers,,Poly(1-1??-dihydroperfluorooctyl methacrylate),,82,30,15,130,14,,Arnold 2001,http://dx.doi.org/10.1021/ma010355i,,1.913813852,1.477121255,1.176091259,2.113943352,1.146128036,1.939883282,1.913813852,1.477121255,1.176091259,2.113943352,1.146128036,0.085666968,0.096217181,0.070576723,0.081834618,0.133980933,0.141317381
Vinyl and Vinylidene Polymers,,Poly(vinyl p-methylbenzoate),14.6,,1.72,0.339,6.73,0.417,,Terada 1992,http://dx.doi.org/10.1002/polb.1992.090300604,1.164352856,,0.235528447,-0.469800302,0.828015064,-0.379863945,1.164352856,1.171595746,0.235528447,-0.469800302,0.828015064,-0.379863945,0.086870231,0.097882663,0.071251989,0.081783601,0.134005691,0.143344806
Vinyl and Vinylidene Polymers,,Poly(vinyl o-methylbenzoate),7.06,,0.47,0.0859,2.23,0.115,,Terada 1992,http://dx.doi.org/10.1002/polb.1992.090300604,0.848804701,,-0.327902142,-1.066006836,0.348304863,-0.93930216,0.848804701,0.804281855,-0.327902142,-1.066006836,0.348304863,-0.93930216,0.087524231,0.099329071,0.071673272,0.082353035,0.134600978,0.144350178
Vinyl and Vinylidene Polymers,,Poly(vinyl m-methylbenzoate),8.23,,0.496,0.0875,2.13,0.118,,Terada 1992,http://dx.doi.org/10.1002/polb.1992.090300604,0.915399835,,-0.304518324,-1.057991947,0.328379603,-0.928117993,0.915399835,0.866903931,-0.304518324,-1.057991947,0.328379603,-0.928117993,0.087647472,0.09967565,0.071837602,0.082426313,0.134617744,0.144895572
Vinyl and Vinylidene Polymers,,Poly(vinyl benzoate),10.7,,,,6.32,,,Terada 1992,http://dx.doi.org/10.1002/polb.1992.090300604,1.029383778,,,,0.800717078,,1.029383778,1.030712851,0.098895623,-0.59660268,0.800717078,-0.537392965,0.086917712,0.097812002,0.071142469,0.081920212,0.134349958,0.142742215
Vinyl and Vinylidene Polymers,,Poly(vinylidene chloride) (Saran??),,,0.00509,0.000939,0.029,,,Hirose 1985,http://dx.doi.org/10.1002/app.1985.070300135,,,-2.293282218,-3.027334408,-1.537602002,,-0.515502657,-0.864357656,-2.293282218,-3.027334408,-1.537602002,-3.220982339,0.086875991,0.098012812,0.070860385,0.082307213,0.134323432,0.142350381
Vinyl and Vinylidene Polymers,,Poly(vinyl cyclohexane carboxylate),15.8,,2.2,0.447,8.3,,,Hirose 1988,http://dx.doi.org/10.1002/app.1988.070350217,1.198657087,,0.342422681,-0.349692477,0.919078092,,1.198657087,1.212099841,0.342422681,-0.349692477,0.919078092,-0.28949189,0.086606298,0.097267782,0.071040101,0.081583157,0.133793902,0.142811606
Vinyl and Vinylidene Polymers,,Poly(vinyl alcohol),,,7.00E-07,,1.20E-06,,,Aguilar-Vega 1993,http://dx.doi.org/10.1002/app.1993.070480111,,,-6.15490196,,-5.920818754,,-2.630795735,-3.566183714,-6.15490196,-7.63123041,-5.920818754,-8.646952662,0.087388716,0.098049852,0.071450154,0.082234754,0.134611719,0.144480843
Vinyl and Vinylidene Polymers,,Ethylene/vinyl alcohol (32 wt% ethylene),0.0821,,0.00015,,0.0004,,,Aguilar-Vega 1993,http://dx.doi.org/10.1002/app.1993.070480111,-1.085656843,,-3.823908741,,-3.397940009,,-1.085656843,-1.703768888,-3.823908741,-5.067366639,-3.397940009,-5.837577535,0.087539143,0.0988902,0.071593567,0.082550007,0.135386949,0.144479614
Vinyl and Vinylidene Polymers,,Ethylene/vinyl alcohol (38 wt% ethylene),0.147,,0.00049,,0.00128,,,Aguilar-Vega 1993,http://dx.doi.org/10.1002/app.1993.070480111,-0.832682665,,-3.30980392,,-2.89279003,,-0.832682665,-1.373313876,-3.30980392,-4.471090276,-2.89279003,-5.116915306,0.087182706,0.098319747,0.071391874,0.082235249,0.134771131,0.144041824
Vinyl and Vinylidene Polymers,,Ethylene/vinyl alcohol (44 wt% ethylene),0.213,,0.00126,,0.00298,,,Aguilar-Vega 1993,http://dx.doi.org/10.1002/app.1993.070480111,-0.671620397,,-2.899629455,,-2.525783736,,-0.671620397,-1.149225416,-2.899629455,-3.980314391,-2.525783736,-4.49573857,0.086719407,0.097524053,0.071127537,0.081809441,0.133916207,0.143530717
Vinyl and Vinylidene Polymers,,Vinyl alcohol-vinyl butyral (11% VA),,,,,10.6,0.98,,Reimers 1993,http://dx.doi.org/10.1002/polb.1993.090310504,,,,,1.025305865,-0.008773924,1.296666872,1.299608008,0.458925075,-0.119545165,1.025305865,-0.008773924,0.086450627,0.0974037,0.070982612,0.08173262,0.133571299,0.142922898
Vinyl and Vinylidene Polymers,,Vinyl alcohol-vinyl butyral (19% VA),,,,,5.82,0.51,,Reimers 1993,http://dx.doi.org/10.1002/polb.1993.090310504,,,,,0.764922985,-0.292429824,1.126686277,1.09725904,0.208426941,-0.386961852,0.764922985,-0.292429824,0.086403202,0.097335633,0.07094866,0.081694114,0.133442642,0.142887625
Vinyl and Vinylidene Polymers,,Vinyl alcohol-vinyl butyral (35% VA),,,,,0.883,0.0586,,Reimers 1993,http://dx.doi.org/10.1002/polb.1993.090310504,,,,,-0.054039296,-1.232102384,0.605029741,0.472336211,-0.586404301,-1.252561264,-0.054039296,-1.232102384,0.086341233,0.097231828,0.070892092,0.081633945,0.133222158,0.142844672
Vinyl and Vinylidene Polymers,,Vinyl alcohol-vinyl butyral (60% VA),,,,,0.576,0.0017,,Reimers 1993,http://dx.doi.org/10.1002/polb.1993.090310504,,,,,-0.239577517,-2.769551079,0.848445963,0.651639139,-0.960475887,-2.132093591,-0.239577517,-2.769551079,0.088917074,0.100541903,0.072332858,0.08335642,0.138160682,0.144751994
Vinyl and Vinylidene Polymers,,Poly(4-vinyl pyridine),12.36,12.64,0.84,0.13,3.31,0.14,,Shieh 1999,http://dx.doi.org/10.1002/(SICI)1099-0488(19991015)37:20%3C2851::AID-POLB5%3E3.0.CO;2-U,1.092018471,1.101747074,-0.075720714,-0.886056648,0.519827994,-0.853871964,1.092018471,1.101747074,-0.075720714,-0.886056648,0.519827994,-0.853871964,0.087666645,0.099109988,0.071617191,0.082258681,0.134762793,0.144437466
Vinyl and Vinylidene Polymers,,Poly(vinyl formal) (Formvar),1.6,0.93,0.024,0.018,,,,Robeson 2009,http://hiscale.ftecs.com/chapter 4/absorberfoil-data.html,0.204119983,-0.031517051,-1.619788758,-1.744727495,,,0.204119983,-0.031517051,-1.619788758,-1.744727495,-0.92590762,-1.960686074,0.088740152,0.10037908,0.069850079,0.084291938,0.137013577,0.144965233
Vinyl and Vinylidene Polymers,,Polyvinyltrimethylsilane,180,200,44,11,190,18,,Plate 1990,http://www.sciencedirect.com/science/article/pii/S0376738800851339,2.255272505,2.301029996,1.643452676,1.041392685,2.278753601,1.255272505,2.255272505,2.301029996,1.643452676,1.041392685,2.278753601,1.255272505,0.08717221,0.099711785,0.072435706,0.082496766,0.135528773,0.145357816
